Repository: ProgramPhantom/ChemistryExtract

# Chemstractor 🧪

```text
   ________                                         __             
  / ____/ /_  ___  ____ ___  _______________ ______/ /_____  _____ 
 / /   / __ \/ _ \/ __ `__ \/ ___/ ___/ ___/ __ `/ __/ __ \/ ___/ 
/ /___/ / / /  __/ / / / / (__  |__  ) /  / /_/ / /_/ /_/ / /     
\____/_/ /_/\___/_/ /_/ /_/____/____/_/   \__,_/\__/\____/_/      

           .---.
          |     |                 🧪 Chemstractor v0.1.0
          |     |                 Chemistry Table & Metadata Extraction
          |     |                 
         /       \                Powered by Docling & LLMs
        /    o    \               
       /  o     o  \              
      /_____________\             
```

**Chemstractor** is an automated pipeline and command-line tool for extracting, categorising, interpreting, and synthesising chemistry table data and metadata from scientific publications. Combining document layout parsing (**Docling**) with Large Language Models (**Google Gemini** or local **Ollama**), Chemstractor turns complex PDF literature into structured, homogenised datasets and Excel reports.

---

## ✨ Key Features

- **📄 Document Layout Extraction**: Uses **Docling** to parse PDF structures into Markdown and extract tables into CSV and formatted text files.
- **🏷️ Table Categorisation**: Automatically classifies extracted tables (e.g. reaction conditions, physical parameters, screening results) using configured LLMs.
- **📝 Metadata & Condition Summarisation**: Extracts paper metadata (title, authors, DOI) and synthesises experimental reaction parameters, yields, and formulations.
- **🔬 Parameter Interpretation**: Extracts and interprets specialised chemical coefficients, such as **Flory-Huggins** interaction parameters and **Mark-Houwink** parameters.
- **🔄 Data Combination & Homogenisation**: Standardises chemical names (solvents & polymers) across multiple papers, generates combined datasets, and plots summary diagrams (e.g., Sankey flowcharts).
- **📥 Paper Downloader**: Bulk downloads open-access research papers from **OpenAlex** via keyword or semantic search.
- **📊 Excel Reporting**: Compiles extractions into structured, multi-sheet Excel workbooks (`.xlsx`).
- **⚖️ Pipeline Validation**: Benchmark extraction accuracy against ground-truth validation datasets.

---

### 1. Prerequisites

- **Python 3.10** or higher
- **Git**
- **Ollama** *(Optional — required only for offline/local model execution)*

### 3. Environment Configuration

Create a `.env` file in the root directory to configure your API credentials for online models (Google Gemini):

```env
API_KEY=your_gemini_api_key_here
```

> [!NOTE]
> If you are using local models via Ollama (e.g. `gemma4:31b`), ensure the Ollama application or daemon is running (`ollama serve`) and pull the target model (`ollama pull gemma4:31b`).

---

## 🚀 Quick Start Tutorial

Here is a quick walkthrough showing how to download scientific papers, extract data, interpret results, and build a unified dataset.

### Step 1: Download Scientific Papers (Optional)
Fetch 5 Open Access papers on polymer solutions from OpenAlex:
```bash
python src/chemstractor/main.py download "polymer solution viscosity" --limit 5 -n test_papers
```

### Step 3: Batch Process a Folder of PDFs
Process an entire directory of PDFs into individual structured output folders:
```bash
python src/chemstractor/main.py process_all path/to/pdf_dir output_parent_dir --model gemini-2.5-flash --all
```

### Step 4: Combine & Homogenise Data Across Papers
Homogenise chemical names and aggregate parameter tables across all processed papers into an Excel workbook:
```bash
python src/chemstractor/main.py combine output_parent_dir -o report.xlsx --model gemini-2.5-flash
```

---

## 📂 Output Folder Structure

When processing a PDF, Chemstractor outputs a structured folder containing raw extractions, classified tables, and AI summaries:

```text
[Output Directory]/
└── 📂 [paper_name]/
    ├── 📂 extract/
    │   ├── 📄 clean_[filename].pdf      # Clean copy of original PDF
    │   ├── 📄 output.md                 # Markdown parsed by Docling
    │   ├── 📄 output_clean.md           # Cleaned document content
    │   ├── 📄 log_[filename].log        # Processing timing & log output
    │   └── 📂 tables/
    │       ├── 📊 table1.csv            # Raw table CSV format
    │       └── 📄 table1.txt            # Formatted text table
    ├── 📂 categorisation/
    │   └── 📄 table1.json               # Table classification tag
    ├── 📂 interpretation/
    │   ├── 📄 flory_interpretation.json # Flory interaction parameters
    │   └── 📄 mh_interpretation.json    # Mark-Houwink parameters
    └── 📂 summary/
        ├── 📄 summary.json              # Extracted metadata & condition summary
        └── 📊 tables_summary.csv        # Tabular condition summary
```

---

File: case_studies/large_run_1/result/2026-07-17_17-22-07/2009 - The Mark–Houwink–Sakurada Equation for the Viscosity of Atactic Polystyrene/extract/output.md
<!-- image -->

## The Mark-Houwink-Sakurada Equation for the Viscosity of Atactic Polystyrene

Cite as: Journal of Physical and Chemical Reference Data 14 , 1101 (1985); https://doi.org/10.1063/1.555740 Published Online: 15 October 2009

[Herman L. Wagner](https://aip.scitation.org/author/Wagner%2C+Herman+L)

## ARTICLES YOU MAY BE INTERESTED IN

[The Mark-Houwink-Sakurada Equation for the Viscosity of Linear Polyethylene](https://aip.scitation.org/doi/10.1063/1.555751)

Journal of Physical and Chemical Reference Data 14 , 611 (1985); https:// doi.org/10.1063/1.555751

[The Mark-Houwink-Sakurada Relation for Poly(Methyl Methacrylate)](https://aip.scitation.org/doi/10.1063/1.555776)

Journal of Physical and Chemical Reference Data 16 , 165 (1987); https://

[doi.org/10.1063/1.555776](https://doi.org/10.1063/1.555776)

[Thermodynamic and Conformational Properties of Polystyrene. II. Intrinsic Viscosity Studies on Dilute Solutions of Linear Polystyrenes](https://aip.scitation.org/doi/10.1063/1.1840854)

The Journal of Chemical Physics 46 , 1338 (1967); https://doi.org/10.1063/1.1840854

<!-- image -->

<!-- image -->

[View Online](https://doi.org/10.1063/1.555740)

<!-- image -->

## The Mark-Houwink-Sakurada Equation for the Viscosity of Atactic Polystyrene

Herman L~ Wagner

National Bureau of  Stalldards. Gaitllf:rsburg, Maryland 20899

In  this  review,  the  second  in  a  series,  the  viscosity-molecular  weight  (Mark­ Houwink-Sakurada) relationships have been critically evaluated for atactic polystyrene for a variety of  solvents often used for viscosity measurements. These are benzene, toluene, 1,2,4-trichlorobenzene, tetrahydrofuran, o-dichlorobenzene,  2-butanone, and two theta solvents, cyclohexane and decalin. In  addition, the  Mark-Houwink-Sakurada parameters for several other solvents. not used as frequently, are provided.

Key words: benzene; 2-butanone; cyclohexane; decalin; o-dichlorobenzene; Mark-Houwink; mo­ lecular weight; size exclusion chromatography; tetrahydrofuran; toluene;  1,2,4-trichlorobenzene; viscosity.

## 1. Introduction

The number of  papers in the literature providing intrin­ sic viscosity-molecular weight data for polystyrene is  ex­ tremelyJarge,incontrast to the case of  polyethylene,  1 with most of  the data having been obtained before 1970. Despite the fact  that absolute methods for determining molecular weight were well developed by that time, a large fraction of the  Mark-Houwink  (or  Mark-Houwink-Sakurada)  rela­ tions reported in the literature depend on molecular weights which were determined indirectly. In some cases molecular weights were first determined by viscosity measurements in some other solvent for which the Mark-Houwink relation had already been established. Some authors used molecular weights provided by the vendor of  the polymer with no indi­ cation  of  how  they were obtained. As stated in the  first report in this series. this uncertainty adds another source of  error  to the Mark-Houwink parameters K and a, so that relation­ ships derived using molecular weights obtained by absolute methods are preferred.

The data for seven commonly used solvents have been evaluated,  and for  each  a  recommended relation between intrinsic viscosity ([1]]) and molecular weight is given. In the case of  both  benzene and toluene, a quadratic relation rather than a linear one is suggested for log[  1]]  versus log M. The other  solvents  are  1,2,4-trichlorobenzene,  o-dichloroben­ zene.  2-butanone.  tetrahydrofuran.  and  cyc1ohexane.  The last is a theta solvent.

Mark-Houwink parameters for several other solvents that are not used  as frequently,  are also  given.  These are decaIin, 1,2-dichloroethane, chloroform,  p-dioxane, di­ methyl  formamide,  ethyl  benzene,  N-methylpyrrolidone, and tetrachloroethane. In some cases only one set of data could be found for a solvent.

© 1985 by the U. S. Secretary of  Commerce on behalf  of  the United States. This copyright is assigned to the American Institute of Physics and the American Chemical Society.

R~prints.  ~vl'li1able from ACS; s:ee Reprints List at back of  issue.

The  papers  concerned  with  the  viscosity-molecular weight relationships of  polystyrene are too numerous for all to be listed, and only those cited in the text are referenced.

## 2. The Mark-Houwink Constants for Polystyrene in Various Solvents

## 2.1. Benzene

Once it became possible to synthesize polystyrene an­ ionically to give narrow molecular weight distribution poly­ mers. a spate of papers appeared reporting the viscosity of these  materials.  over a  wide  molecular weight  range.  The data examined in this study is derived about evenly between earlier  studies using well fractionated samples and those syn­ thesized anionically.

The Mark-Houwink relation [1]]  = KMO is an empiri- cal one and there is no a priori reason to expect the same values of K and a to hold over a very large range of  molecular weight. Although no single set of  reponed  data  covers five or six decades of  molecular weight, it was possible to do so by combining several sets. The result shown in Fig. 1 is a single curve which is best fit by a quadratic equation,

FIG.  l.Composite plot of  the polystyrene-benzene data referred to in Table 1. Log of  the limiting viscosity number (L  VN) or the intrinsic viscos­ ity i3 plotted 4g4imt log of  the molcc;ulac weight.

<!-- image -->

TABLE 1. Sources of  benzene data

| Author             |   TiC |   KI (1O- 3 mL/g) |     a |   No. of samples | MW range                  | MW method                             |   Ref. |
|--------------------|-------|-------------------|-------|------------------|---------------------------|---------------------------------------|--------|
| Fukuda et al.      |    25 |                   |       |                6 | 310 ()()()...4.6X 10 6    | light scattering                      |      2 |
| Altares et al.     |    25 |                   |       |                6 | 540-7200 . 4 500--820 000 | various methods cyclohexane viscosity |      3 |
|                    |       |                   |       |               12 |                           |                                       |        |
| Slagowski          |    40 |                   |       |                5 | 411 000-44X 10 6          | light scattering                      |      4 |
| Yamaguchi et al.   |    35 |                   |       |                5 | 1.8X 10 6 -7.1 X10 6      | light scattering                      |      5 |
| Inagaki et al.     |    30 |                   |       |               10 | 58000--7.1 X10 6          | . light scattering                    |      6 |
| Krigbaum and Flory |    25 |              9.52 | 0.744 |                6 | 30 000--607 000           | osometry                              |      7 |
| Yamamoto et al.    |    30 |              11.5 |  0.73 |                4 | 246 000--2.9X10 6         | light scattering                      |      8 |
| Bawnetal.          |    25 |              11.3 |  0.73 |                6 | 72 000--900 000           | osometry                              |      9 |
| Einaga et al.      |    25 |               7.8 |  0.75 |               15 | 4 000--56X10 6            | light scattering and supplier         |     10 |
|                    |       |                   |       |                  |                           | values                                |        |

$$+ O$$

$$\text {curve when is best in any} & \quad \quad \quad \quad \quad \quad \quad \quad \quad \quad \quad \quad \quad \quad \quad \quad \quad \quad \quad \quad \quad \quad \quad \quad \quad \quad \quad \quad \quad \quad \quad \quad \quad \quad \quad \quad \quad \quad \quad \quad \quad \quad \quad \quad \quad \quad \quad \quad \quad \quad \quad \quad \quad \quad \quad \quad \quad \quad \quad \quad \quad \quad \quad \quad \quad \quad \quad \quad \quad \quad \quad \quad \quad \quad \quad \quad \quad \quad \quad \quad \quad \quad \quad \quad \quad \quad \quad \quad \quad \quad \quad \quad \quad \quad \quad \quad \quad \quad \quad \quad \quad \quad \quad \quad \quad \quad \quad \quad \quad \quad \quad \quad \quad \quad \quad \quad \quad \quad \quad \quad \quad \quad \quad \quad \quad \quad \quad \quad \quad \quad \quad \quad \quad \quad \quad \quad \quad \quad \quad \quad \quad \quad \quad \quad \quad \quad \quad \quad \quad \quad \quad \quad \quad \quad \quad \quad \quad \quad \quad \quad \quad \quad \quad \quad \quad \quad \quad \quad \quad \quad \quad \quad \quad \quad \quad \quad \quad \quad \quad \quad \quad \quad \quad \quad \quad \quad \quad \quad \quad \quad \quad \quad \quad \quad \quad \quad \quad \quad \quad \quad \quad \quad \quad \quad \quad \quad \quad \quad \quad \quad \quad \quad \quad \quad \quad \quad \quad \quad \quad \quad \quad \quad \quad \quad \quad \quad \quad \quad \quad \quad \quad \quad \quad \quad \quad \quad \quad \quad \quad \quad \quad \quad \quad \quad \quad \quad \quad \quad \quad \quad \quad \quad \quad \quad \quad \quad \quad \quad \quad \quad \quad \quad \quad \quad \quad \quad \quad \quad \quad \quad \quad \quad \quad \quad \quad \quad \quad \quad \quad \quad \quad \quad \quad \quad \quad \quad \quad \quad \quad \quad \quad \quad \quad \quad \quad \quad \quad \quad \quad \quad \quad \quad \quad \quad \quad \quad \quad \quad \quad \quad \quad \quad \quad \quad \quad \quad \quad \quad \quad \quad \quad \quad \quad \quad \quad \quad \quad \quad \quad \quad \quad \quad \quad \quad \quad \quad \quad \quad \quad \quad \quad \quad \quad \quad \quad \quad \quad \quad \quad \quad \quad \quad \quad \quad \quad \quad \quad \quad \quad \quad \quad \quad \quad \quad \quad \quad \quad \quad \quad \quad \quad \quad \quad \quad \quad \quad \quad \quad \quad \quad \quad \quad \quad \quad \quad \quad \quad \quad \quad \quad \quad \quad \quad \quad \quad \quad \quad \quad \quad \quad \quad \quad \quad \quad \quad \quad \quad \quad \quad \quad \quad \quad \quad \quad \quad \quad \quad \quad \quad \quad \quad \quad \quad \quad \quad \quad \quad \quad \quad \quad \quad \quad \quad \quad \quad \quad \quad \quad \quad \quad \quad \quad \quad \quad \quad \quad \quad \quad \quad \quad \quad \quad \quad \quad \quad \quad \quad \quad \quad \quad \quad \quad \quad \quad \quad \quad \quad \quad \quad \quad \quad \quad \quad \quad \quad \quad \quad \quad \quad \quad \quad \quad \quad \quad \quad \quad \quad \quad \quad \quad \quad \quad \quad \quad \quad \quad \quad \quad \quad \quad \quad \quad \quad \quad \quad \quad \quad \quad \quad \quad \quad \quad \quad \quad \quad \quad \quad \quad \quad \quad \quad \quad \quad \quad \quad \quad \quad \quad \quad \quad \quad \quad \quad \quad \quad \quad \quad \quad \quad \quad \quad \quad \quad \quad \quad \quad \quad \quad \quad \quad \quad \quad \quad \quad \quad \quad \quad \quad \quad \quad \quad \quad \quad \quad \quad \quad \quad \quad \quad \quad \quad \quad \quad \quad \quad \quad \quad \quad \quad \quad \quad \quad \quad \quad \quad \quad \quad \quad \quad \quad \quad \quad \quad \quad \quad \quad \quad \quad \quad \quad \quad \quad \quad \quad \quad \quad \quad \quad \quad \quad \quad \quad \quad \quad \quad \quad \quad \quad \quad \quad \quad \quad \quad \quad \quad \quad \quad \quad \quad \quad \quad \quad \quad \quad \quad \quad \quad \quad \quad \quad \quad \quad \quad \quad \quad \quad \quad \quad \quad \quad \quad \quad \quad \quad \quad \quad \quad \quad \quad \quad \quad \quad \quad \quad \quad \quad \quad \quad \quad \quad \quad \quad \quad \quad \quad \quad \quad \quad \quad \quad \quad \quad \quad \quad \quad \quad \quad \quad \quad \quad \quad \quad \quad \quad \quad \quad \quad \quad \quad \quad \quad \quad \quad \quad \quad \quad \quad \quad \quad \quad \quad \quad \quad \quad \quad \quad \quad \quad \quad \quad \quad \quad \quad \quad \quad \quad \quad \quad \quad \quad \quad \quad \quad \quad \quad \quad \quad \quad \quad \quad \quad \quad \quad \quad \quad \quad \quad \quad \quad \quad \quad \quad \quad \quad \quad \quad \quad \quad \quad \quad \quad \quad \quad \quad \quad \quad \quad \quad \quad \quad \quad \quad \quad \quad \quad \quad \quad \quad \quad \quad \quad \quad \quad \quad \quad \quad \quad \quad \quad \quad \quad \quad \quad \quad \quad \quad \quad \quad \quad \quad \quad \quad \quad \quad \quad \quad \quad \quad \quad \quad \quad \quad \quad \quad \quad \quad \quad \quad \quad \quad \quad \quad \quad \quad \quad \quad \quad \quad \quad \quad \quad \quad \quad \quad \quad \quad \quad \quad \quad \quad \quad \quad \quad \quad \quad \quad \quad \quad \quad \quad \quad \quad \quad \quad \quad \quad \quad \quad \quad \quad \quad \quad \quad \quad \quad \quad \quad \quad \quad \quad \quad \quad \quad \quad \quad \quad \quad \quad \quad \quad \quad \quad \quad \quad \quad \quad \quad \quad \quad \quad \quad \quad \quad \quad \quad \quad \quad \quad \quad \quad \quad \quad \quad \quad \quad \quad \quad \quad \quad \quad \quad \quad \quad \quad \quad \quad \quad \quad \quad \quad \quad \quad \quad \quad \quad \quad \quad \quad \quad \quad \quad \quad \quad \quad \quad \quad \quad \quad \quad \quad \quad \quad \quad \quad \quad \quad \quad \quad \quad \quad \quad \quad \quad \quad \quad \quad \quad \quad \quad \quad \quad \quad \quad \quad \quad \quad \quad \quad \quad \quad \quad \quad \quad \quad \quad \quad \quad \quad \quad \quad \quad \quad \quad \quad \quad \quad \quad \quad \quad \quad \quad \quad \quad \quad \quad \quad \quad \quad \quad \quad \quad \quad \quad \quad \quad \quad \quad \quad \quad \quad \quad \quad \$$

with [1]] in mLI g.

This relation is for 55 degrees offreedom with a residual standard deviation of 0.027 or about 6% and is preferred over a linear fit with a residual standard  deviation of  0.069 or 16%.  The  data  span  a  six-decade  range  from  molecular weights of  540 to 44  X 10 6 · In Table 1 are listed the authors, number of  samples, molecular weight range, and the method of determining molecular weights,  as well as the author's value of K and a when given. Despite the fact that tempera­ tures were not the same for all sets of  data, the results: in Fig. 1 show that the effect of  temperature is small. Apparently, the samples, whether anionically prepared or fractions, had a  sufficiently narrow molecular weight distribution so that all points fell on the same curve. This would not necessarily be the case, as shown in the first  paper of this series, l for broader  distributions, if  the  data  were obtained  in  some cases by  osmotic  pressure  to  give  number  average  molecular weight, and in others by light scattering to give weight aver­ age molecular weight. Some of  the data  in  the papers listed in Table  1 were  not used  if the viscosities  for  samples  over 1 000 000 in molecular weight were not determined at low shear rates.

It is  of interest to calculate the slope of the curve at various molecular weights:

|   Molecular weight |   Slope |
|--------------------|---------|
|               1000 |   0.517 |
|              10000 |   0.598 |
|             100000 |   0.680 |
|            1000000 |   0.761 |

Thus, if  the Mark-Houwink exponent is calculated in the  ordinary  way by  assuming  a linear  log[  1]  ]-log M relation, the exponent or slope will depend on the range selected for its determination.

Dondos and Benoit ll have proposed representing vis­ cosity data by a  different relationship, namely, by plotting 1/[1]] versus 11M 1/2 to  give a straight line. However, as the authors point out, "it is only useful for the low and medium molecular weight range since at high molecular weights the points arecrowdedJlear the origin.  "Sinceit  is important  for this report that the entire range of  molecular weight be rep­ resented as well as possible,  a  second-order polynomial is used.

## 2.2. Toluene

Just as in the case of  benzene, a very large amount of information is available for toluene over a considerable mo­ lecular weight range. It is possible to select papers in which molecular weights were determined by absolute methods. In Fig. 2 the data reported in eight different papers are plotted over a range of  molecular weights from 660 to 4 X 10 6 ,  Tije curve is also best fit by a quadratic equation,

FIG. 2.Composite plot of  the polystyrene-toluene viscosity data referred to in Table 2.

<!-- image -->

TABLE 2. Sources of  toluene data

| Author          |   TiC |   KI (1O-3 mL/g) |    a |   No. of samples | MW range          | MW method              | Ref.   |
|-----------------|-------|------------------|------|------------------|-------------------|------------------------|--------|
| McCormick       |    25 |             9.77 | 0.73 |               12 | 11400-1.06X 10 6  | sedimentation velocity | 12     |
| Berry           |    12 |                  |      |                9 | 20 000-4.4X 10 6  | light scattering       | 13     |
| Rossi et a/, I  |    25 |                  |      |               11 | 660-34500         | cryoscopy              | 14     |
| Yamamoto et al. |    30 |             8.81 | 0.75 |                5 | 280000-165000     | light scattering       | S      |
| Papazian        |    25 |              8.5 | 0.74 |                5 | 49000-242000      | light scattering       | 15     |
| Oth and Desreux |    25 |             7.50 | 0.75 |                7 | 115 000-2.8X 10 6 | light scattering       | 16     |
| Bawnetal.       |    25 |             13.4 | 0.71 |                5 | 72 000-1.5X10 6   | osmotic pressure       | 9      |
| Nakata          |    35 |             12.6 | 0.71 |               15 | 33 000-3.2X 10 6  | light scattering       | 17     |

TABLE 3. Mark-Houwink constants-polystyrene in 1,2,4-trichlorobenzene

| Author                  | TiC   |   KI (10-3 mL/g) |     a |   No. of samples | MW range          | MW method                                                                             |   Ref. |
|-------------------------|-------|------------------|-------|------------------|-------------------|---------------------------------------------------------------------------------------|--------|
| Otocka et a/,           | 13S   |                  |       |                8 | 4 800-1.8X10 6    | unpublished                                                                           |     19 |
| Coil and Gilding        | 135   |             12.1 | 0.707 |               10 | 10 300-1.67X 10 6 | unpublished                                                                           |     20 |
| Williamson and Cervenka | 135   |             17.2 |  0.67 |               10 | 2200-1.8X10 6     | unpublished                                                                           |     21 |
| Boni etal.              | 130   |             8.95 | 0.727 |                7 | 3 500-860 000     | vapor pressure, osmometry, membrane osmometry, light scattering, ultra centrifugation |     22 |

$$\text {curve is as much bit of a quadratic equation,} & & \quad \text {mark-that} , \\ \log [ \eta ] = A + B \log M + C ( \log M ) ^ { 2 } , & & \quad ( 2 ) \\ \text {where} & & \quad \text {where} \\ A = - 0 . 5 3 8 , \quad & \text {s.d. 0.075} ; & \quad \text {method} \\ B = \ 0 . 2 3 , \quad & \text {s.d. 0.0321} ; & \quad \text {found,} \\ C = \ 0 . 0 4 7 1 , \quad & \text {s.d. 0.0333} ; & \quad \text {the res} \\ \text {with } [ \eta ] \text { in } m L / g \text { and for } 6 6 \degrees \text { of freedom and a residue} \quad & & \quad \text {carried}$$

with [1]] in mL/g  and for 66 degrees offreedom and a residu­ al standard deviation of 0.026 or 6%. A linear fit,  on the other hand, would give a 14% standard deviation.

The  sources of  the data are listed in Table 2. It is inter­ esting to note that Berry's data for  12 uC  fall  on the same curve as the data taken at 25-30 °C. Most of the data were obtained from papers in which fractionated samples were employed because so much of the work was carried out be­ fore the advent of  anionic polymerization.

## 2.3. 1,2,4-Trichlorobenzene

The Mark-Houwink relation in 1,2,4-trichlorobenzene is of  special importance because this solvent is the one most frequently used for the analysis of polyolefins, particularly polyethylene, in size exclusion chromatography (OPC). Be­ cause these analyses must be carried out at an elevated tem­ perature, Mark-Houwink constants for polystyrene, the ref· erence  polymer  for  the  Universal  Calibration  method,  18 have  been  determined  at  130  and  135°C in this  solvent. However, it is  now recognized that the higher molecular weight  polystyrenes-those  over  1 000 OOO-tend  to  de­ grade at elevated temperature in trichlorQbenzene. This may account for the generally better agreement in the published MarK-nouwmk relations at the lower molecular weights than at the higher ones.

Although those Mark-Houwink relations are preferred where the molecular weights  are determined  by  absolute methods, only one set of  data meeting this criterion could be found, namely, that of  Boni et  al.22 A complete evaluation of the results of  the other authors listed in Table 3 could not be carried out because the sources of their molecular weight data are not given. Nevertheless, when all four sets of data are plotted together as shown in Fig. 3, the points fall on a single curve from which K and a are determined. Both the quadratic and the linear fits to the composite curve have the same residual standard deviation of  0.035 or 8%. Choosing the simpler linear fit, we obtain

FIG. 3.Composite plot of  the 130-135 °C polystyrene-trichlorobenzene vis­ cosity data of  Table 3.

<!-- image -->

$$[ \eta ] = 1 4 . 6 \times 1 0 ^ { - 3 } \, M ^ { 0 . 6 8 9 } \, \ m L / g \, \ a t \, 1 3 5 \, \mathring { C } , \quad ( 3 )$$

in the molecular weight range of 5000 to  1.8X 10 6  g/mol with 32 residual degrees of  freedom.

## 2.4. Tetrahydrofuran (THF)

The Mark-Houwink relation for this solvent is also of special importance because it is  the most commonly used solvent in size exclusion chromatography (GPC), for which K and a are needed for calibration using the Universal Cali­ bration technique. Although there are some 30 papers con­ cerned with polystyrene in THF, there are very few in which absolute determinations of molecular weight were carried out.  Hence,  the  relation  proposed  by  Benoit et al.,23 for which the ahsolute molecular weights were determined by light scattering, is recommended,

$$[ \eta ] = 1 4 . 1 \times 1 0 ^ { - 3 } \, M ^ { 0 . 7 0 } \, \ m L / g \, a t \, 2 5 \, \mathring { C } ,$$

ill th~ mulecular weight range of 13 000 to 2.2X 10 6 g/mol.

The data of  LePage et  al. 24 also fit this relationship well, but this is  not the case for  the data of Boni et af. 22  with K = 6.82X 10- 3 mL/g and a = 0.766 in the narrower mo­ lecular weight range of  50 000-860 000.

It has been noted by Spychaj et  al. 25 that the contamina­ tion of  THF with water lowers the viscosity values substan­ tially and the mixture behaves as a theta solvent. For a sam- . pIe of  2  X 10 6 molecular weight, tne viscosity decreased to as little as one-third of  the original value at a water content of 8%.

## 2.5. o-Dichlorobenzene

Several workers employ o-dichlorobenzene instead of 1,2,4-trichlorobenzene as the solvent for polyethylene in size exclusion  chromatography  and  thus  require  the  Mark­ Houwink relation for polystyrene in this solvent for calibra­ tion. The best available data are those of  Dawkins and Mad­ doek,26 who did not measure the molecular weights of the polystyrene directly but depended on the supplier's values.

TADLn 4. Mark-Houwink constants for infrequently used :solvents

| Solvent Author         | TiC                  | K/ (1O- 3 mL/g)      | a                    | Range                | Ref.                 |
|------------------------|----------------------|----------------------|----------------------|----------------------|----------------------|
| Dichloroethane         |                      |                      |                      |                      |                      |
| Outer, Carr, and Zimm  | 22                   | 0.21                 | 0.66                 | 3 000-1.7X l(f       | 27                   |
| Nakata                 | 35                   | 14.3                 | 0.69                 | 44 000-4.2X 1<f      | 17                   |
| Chloroform             |                      |                      |                      |                      |                      |
| Oth and Desreux        | 25                   | 7.16                 | 0.76                 | 115000-2.8X 10 6     | 16                   |
| Bawnetal.              | 25                   | 11.2                 | 0.73                 | 72 000-1.8X1<f       | 9                    |
| Dioxane                |                      |                      |                      |                      |                      |
| Bianchi et al.         | 34                   | 15                   | 0.694                | 10 000-685 000       | 29                   |
| N,N-dimethyl"formamide |                      |                      |                      |                      |                      |
| Tsimpris et aJ.        | 25-45                | 31.8                 | 0.603                | 10 000-864 000       | 30                   |
| Ethyl benzene          |                      |                      |                      |                      |                      |
| Bawnetal.              | 25                   | 17.6                 | 0.68                 | 72 000-1.5X10 6      | 9                    |
| N-methyl pyrrolidone   | N-methyl pyrrolidone | N-methyl pyrrolidone | N-methyl pyrrolidone | N-methyl pyrrolidone | N-methyl pyrrolidone |
| Peureux and Lochon     | 85                   | 12                   | 0.72                 | 20000-2X 10 6        | 31                   |
| Tetrachloroethane      | Tetrachloroethane    | Tetrachloroethane    | Tetrachloroethane    | Tetrachloroethane    | Tetrachloroethane    |
| Peureux and Lochon     | 50 .                 | 11.5                 | 0.73                 | 20 000-2X 10 6       | 31                   |

FIG. 4.Log limiting viscosity number  vs log molecular weight of  polystyrene in butanone. Solid line, labeled 1, are data of  Outer, Carr and Zimm (Ref.  27).  Data of Nakata (Ref.  17), labeled 6,  are shown as dotted line. Data  ofBawn et  al. (Ref. 9), Oth  and  Desreux (Ref. 16), Oyama et al. (Ref. 28), and Bianchi et al. (Ref. 29) are shown as dashed lines.

<!-- image -->

They obtained

$$[ \eta ] = 1 3 . 8 \times 1 0 ^ { - 3 } \, M ^ { 0 . 7 } \, \ m L / g \, a t \, 1 3 8 \, \mathcal { C } ,$$

in the molecular weight range of  20 000-411 000.

Of the few results reported and available in the litera­ ture, these appear to be the most comprehensive.

## . 2.6.  -2-Butanone (Methyl  Ethyl Ketone)

The  Mark-Houwink  relation  of  Outer,  Carr,  and Zimm,27  which  is  derived  from  data  from  19  fractions, agrees with the results of many later workers in the higher molecular weight region. The curve in Fig. 4, labeled 1, rep­ resenting the Outer et al. data is essentially coincident with the data of  Bawn et al.,9 Oth and Desreux,16 and Oyama et al. 28 However, the relation derived by Nakata,17 which ex­ tends to somewhat lower molecular weights though not as low as that  of  Outer et  al. (curve 6), begins to deviate substan­ tially at  these  lower  molecular weights, chiefly because of  the larger value of a. Since the Outer et al. data are more exten-

TABLE 5. Values of K for polystyrene in cyc10hexane

| Author          |   No. of samples |   K 1(10- 3 mL/g) | MWrange             | MWmethod         |   Ref. |
|-----------------|------------------|-------------------|---------------------|------------------|--------|
| Fukuda et al.   |                9 |              87.7 | 310 ()(){)-9.7X10 6 | light scattering |      2 |
| Inagaki et al.  |               13 |              84.6 | 58000-7.1 X10 6     | light scattering |      6 |
| Berry .         |               19 |              84.0 | 198 000-4.4X 10 6   | light scattering |     13 |
| yamamato ~t al. |                5 |                91 | 252000-2.9X10 6     | light scattering |      8 |

## TABLE 6. VaIues of K for polystyrene in decalin

| Author                          |   O/"C | If. 1(10- 3 mL/g)   | MWrange           | ofsamples   |   Ref. |
|---------------------------------|--------|---------------------|-------------------|-------------|--------|
| cis-Decalin Berry trans-Decalin |   12.2 | 8204                | 19 000-4.4X 10 6  | ~           |     13 |
| Fukuda et al.                   |   2004 | 80.S                | 310 000-9.7X 10 6 |             |      2 |

sive, including 12 points below the region measured by Na­ kata~ the Mark-Houwink parameters of  the former are pre­ ferred. Hence the recommended relation for 2-butanone is

$$[ \eta ] = 3 9 \times 1 0 ^ { - 3 } M ^ { 0 . 5 8 } \, \ m L / g \, a t \, 2 5 \, \mathring { C } , \quad ( 6 ) \quad i n t h e$$

in the molecular weight range of  2500 to 1.8 X 10 6 ·

## 2.7. Chloroform

Mark-Houwink  relations  for  polystyrene' in  chloro­ form ha~e been reported both by bth and Desreux 16  ·as well as by Bawn et  al. 9 Since Oth and Desreux determined molec­ ular weights directly by osmotic pressure and light scatter­ ing their relation is the recommended one,

$$[ \eta ] = 7 . 1 6 \times 1 0 ^ { - 3 } \, M ^ { 0 . 7 6 } \, \ m L / g a t \, 2 5 . 0 \, \mathring { C } ,$$

in the molecular weight range 115 000 to 2.8 X 10 6 ·

## 2.8. Dichloroethane

.

Of the  two  available  determinations  of the  MarkHouwink relation for polystyrene in dichloroethane, the one by Outer, Carr, and Zimm 27 is preferable to the one by Na­ kata l7 because a wider molecular weight range is covered. If the  two Mark-Houwink lines are plotted together, very little difference is observable despite the fact that the Outer et al. data is for 22 °e whereas the Nakata data is for 35 °e. The K

and a values for both are listed in Table 4.  The preferred Outer, Carr, and Zimm relation is

$$[ \eta ] = 0 . 0 2 1 \, M ^ { 0 . 6 6 } \, \ m L / g \, a t \, 2 2 \, \mathring { C } ,$$

in the 3000 to 1.7X 10 6 molecular weight range.

## 2~9. Cyclohexane

Cyclohexane, a theta solvent for polystyrene at 34.5 °C is very often employed for viscosity measurements for the determination of  molecular weight because of the certainty of the square-root dependence on the molecular weight at the theta temperature,

$$[ \eta ] = K M ^ { 1 / 2 } .$$

A reliable value of K, however, is still required. The  results of four different authors, obtained in each case by equally satis­ factory procedures, yield a weighted average value for K of 85.7X 103 mL/g at the theta temperature,  34.5°C. This average value of K was obtained by weighting the individual K values by the number of  samples in each determination. As shown in Table 5 the  molecular weights range from 58 000 to almost 10 000 000.

Papazian IS determined the Mark-Houwink relation for cyclohexane at 50°C, some 15° above the theta temperature.

TABLE 7. Recommended viscosity-molecular weight relation for atactic polystyrene

| SoJvent                | T;oC     | Equation                                         |
|------------------------|----------|--------------------------------------------------|
| Benzene                | 25-40    | Jog[1}] = - 0.686 + 0.2721og M + 0.0408 (log M)2 |
| Toluene                | 12-30    | lo8[?]] - - 0.538 + 0.203108 M + 0.0471 (log M)2 |
| 1,2,4-Trichlorobenzene | 135      | [1}) = 14.6x10- 3 Mo. 689                        |
| Tetrahydrofuran        | 25       | [1}] = 14.1 X10- 3 Mo. 70                        |
| o-Dichlorobenzene      | 138      | [1}] = 13.8X 10- 3 Mo. 7                         |
| 2-Butanone             | 25       | [1}] = 39X 10- 3 MO. S8                          |
| Cyc10hexane            | 34.5 (0) | [1]] = 85.7X 10- 3 MO. s                         |
| cis-DecaIin            | 12.2(0)  | [1}] = 82Ax 10- 3 M°.s                           |
| .trans-DecaIin         | 2004.(0) | [1}] = 80.5X10- 3 M°.s                           |

The molecular weights of  seven anionically produced poly­ styrene ranging in molecular weight from 4500 to 510000 were determined by light scattering. He found

$$[ \eta ] = 3 6 . 4 \times 1 0 ^ { - 3 } \, M ^ { 0 . 5 8 4 } \, \ m L / g \, a t \, 5 0 \, \mbox ^ { C } . \quad ( 8 ) \quad _ { \ast } ^ { W . R . }$$

## 2.10. Decalin

Decalin, also a e solvent for polystyrene, has two iso­ meric forms, cis-decalin and trans-decalin, each with a dif­ ferent value of e. Two authors have evaluated K, namely, Berry13 and Fukuda et  al. 2 As shown in Table 6, Berry found a value of  82.4 X 10- 3  mL/g for K for cis-decalin at 12.2 °C and for trans-decalin, Fukuda et al. found e to be 20.4 °C with a value of K of  80.5 X 10- 3  mL/g.

## 2.11. Other Solvents

Data are available for several other solvents, but since only one set is usually available per solvent, no critical com­ parison was possible. The values are listed in Table 4.

## 2.12. Recommended Values of Kanda

The recommended values of K and a for the most fre­ quently used solvents are given in Table 7.

- IH. L. Wagner, J. Phys. Chern. Ref. Data 14, 611 (1985).
- 2M.  Fukuda, M.  Fukutomi,-Y. Kato, and T. Hashimoto, J.Polym. Sci. Polym. Phys. Ed. 12, 871  (1974).
- 3-f.  Altares, Jr., D. P. Wyman, and V.  R. Allen, J. Polym. Sci. Part A  2, 4533 (1964).
- 4E.  L. Slagowski, thesis (University of  Akron, Ohio, 1972).
- 5N. Yamaguchi, Y. Sugiura, K. Okano, and E. Wada, J. Phys. Chern. 75, 1141  (1971).
- 6H.  Inagaki, H.  Suzuki, and M. Kurata, J.  PoJym.  Sci.  Part CIS, 409 (1966).
- 7W. R. Krigbaum and P. J. Flory, J. Polym. Sci. 11, 37 (1953).
- SA. Yamamato, M. Fujii, G. Tanaka, and H. Yamakawa, Polym. J. 2, 799 (1971).
- 9C. E. H. Bawn, R. F. J. Freeman, and A. R. Kamaliddin, Trans. Faraday Soc. 46, 1107 (1950).
- lOY. Einaga, Y. Miyaki, and H. Fujita, J. Polym. Sci. Polym. Phys. Ed. 17, 2103 (1979).
- "A. Dondos and H. Benoit, Polymer 19,523 (1978).
- 12H. W. McCormick, J. Polym. Sci. 36, 341 (1959).
- I3G. C. Berry, J. Chem. Phys. 46,  1338 (1966).
- 14C. Rossi, U. Bianchi, and E. Bianchi, Makromol. Chem. 41, 31 (1960).
- 15L. A.  Papazian, Polymer 10,399 (1969).
- 16J. Oth and V. Desreux, Bull. Soc. Chill. Belg. 63, 285 (1954).
- 17M. Nakata, Makromol. Chern. 149,99 (1971).
- Ilia Z. Grubisic, P. Rempp, andH. Benoit,  1. Polym. Sci. PartB5, 753 (1967). ISb ASTM Standard Test Method D3593-80.
- 19B.  P. Otookn, R. J. Roo, M. Y. Hellman, and P. M. Muglia, Macromolecules 4, 507 (1971).
- 2°H. Coli and D. K. Gilding, J. Polym. Sci. Part A2 8,89 (1970).
- 21G. R. Williamson and A. Cervenka, Eur. Polym. J. 8, 1009 (1972).
- 22K\_ A"  Honi; F\_ A. Sliemers, and p" R  Stielc:ney, J. Polym. Sci. Part A2 6, 1567 (1968).
- 23H.  Benoit, Z.  Grubisic,  P.  Rempp,  D. Decker, and 1.  Zillox, J. Chim. Phys.63, 1507 (1966). .
- 24L.  LePage,  R.  Beau. and A.  J.  de Vries. J.  Polym. SCi.  Part C 21.  119 (1968).
- 25T. Spychaj, D. Lath, and D. Berek, Polymer 20.437 (1979).
- 26J.  V. Dawkins and 1. W. Maddock, Eur. Polym.I. 7, 1537 (1971).
- 27p. Outer, C. I. Carr, and B. H. Zimm, 1. Chem. Phys. 18, 830 (1950).
- 2sT. Oyama, K. Kawahara, and M. Ueda, 1. Chem. Soc. Ipn., Pure Chem. Sect. 79, 727 (1958). .
- 2~. Bianchi, V. Magnasso, and C. Rossi, Chim. Ind. Milan 40, 263 (1958).
- 30C.  W.  Tsunpris, B. Suryanarayanan, and K. G. Mayhan, J. Polym. Sci. Part A2 10, 137 (1972).
- 31J.  M. Peureux and P. Lochon, Eur. Polym. 1.19,565(1983).
