Repository: ProgramPhantom/ChemistryExtract

# Chemstractor 🧪

```text
   ________                                         __             
  / ____/ /_  ___  ____ ___  _______________ ______/ /_____  _____ 
 / /   / __ \/ _ \/ __ `__ \/ ___/ ___/ ___/ __ `/ __/ __ \/ ___/ 
/ /___/ / / /  __/ / / / / (__  |__  ) /  / /_/ / /_/ /_/ / /     
\____/_/ /_/\___/_/ /_/ /_/____/____/_/   \__,_/\__/\____/_/      

           .---.
          |     |                 🧪 Chemstractor v0.1.0
          |     |                 Chemistry Table & Metadata Extraction
          |     |                 
         /       \                Powered by Docling & LLMs
        /    o    \               
       /  o     o  \              
      /_____________\             
```

**Chemstractor** is an automated pipeline and command-line tool for extracting, categorising, interpreting, and synthesising chemistry table data and metadata from scientific publications. Combining document layout parsing (**Docling**) with Large Language Models (**Google Gemini** or local **Ollama**), Chemstractor turns complex PDF literature into structured, homogenised datasets and Excel reports.

---

## ✨ Key Features

- **📄 Document Layout Extraction**: Uses **Docling** to parse PDF structures into Markdown and extract tables into CSV and formatted text files.
- **🏷️ Table Categorisation**: Automatically classifies extracted tables (e.g. reaction conditions, physical parameters, screening results) using configured LLMs.
- **📝 Metadata & Condition Summarisation**: Extracts paper metadata (title, authors, DOI) and synthesises experimental reaction parameters, yields, and formulations.
- **🔬 Parameter Interpretation**: Extracts and interprets specialised chemical coefficients, such as **Flory-Huggins** interaction parameters and **Mark-Houwink** parameters.
- **🔄 Data Combination & Homogenisation**: Standardises chemical names (solvents & polymers) across multiple papers, generates combined datasets, and plots summary diagrams (e.g., Sankey flowcharts).
- **📥 Paper Downloader**: Bulk downloads open-access research papers from **OpenAlex** via keyword or semantic search.
- **📊 Excel Reporting**: Compiles extractions into structured, multi-sheet Excel workbooks (`.xlsx`).
- **⚖️ Pipeline Validation**: Benchmark extraction accuracy against ground-truth validation datasets.

---

### 1. Prerequisites

- **Python 3.10** or higher
- **Git**
- **Ollama** *(Optional — required only for offline/local model execution)*

### 3. Environment Configuration

Create a `.env` file in the root directory to configure your API credentials for online models (Google Gemini):

```env
API_KEY=your_gemini_api_key_here
```

> [!NOTE]
> If you are using local models via Ollama (e.g. `gemma4:31b`), ensure the Ollama application or daemon is running (`ollama serve`) and pull the target model (`ollama pull gemma4:31b`).

---

## 🚀 Quick Start Tutorial

Here is a quick walkthrough showing how to download scientific papers, extract data, interpret results, and build a unified dataset.

### Step 1: Download Scientific Papers (Optional)
Fetch 5 Open Access papers on polymer solutions from OpenAlex:
```bash
python src/chemstractor/main.py download "polymer solution viscosity" --limit 5 -n test_papers
```

### Step 3: Batch Process a Folder of PDFs
Process an entire directory of PDFs into individual structured output folders:
```bash
python src/chemstractor/main.py process_all path/to/pdf_dir output_parent_dir --model gemini-2.5-flash --all
```

### Step 4: Combine & Homogenise Data Across Papers
Homogenise chemical names and aggregate parameter tables across all processed papers into an Excel workbook:
```bash
python src/chemstractor/main.py combine output_parent_dir -o report.xlsx --model gemini-2.5-flash
```

---

## 📂 Output Folder Structure

When processing a PDF, Chemstractor outputs a structured folder containing raw extractions, classified tables, and AI summaries:

```text
[Output Directory]/
└── 📂 [paper_name]/
    ├── 📂 extract/
    │   ├── 📄 clean_[filename].pdf      # Clean copy of original PDF
    │   ├── 📄 output.md                 # Markdown parsed by Docling
    │   ├── 📄 output_clean.md           # Cleaned document content
    │   ├── 📄 log_[filename].log        # Processing timing & log output
    │   └── 📂 tables/
    │       ├── 📊 table1.csv            # Raw table CSV format
    │       └── 📄 table1.txt            # Formatted text table
    ├── 📂 categorisation/
    │   └── 📄 table1.json               # Table classification tag
    ├── 📂 interpretation/
    │   ├── 📄 flory_interpretation.json # Flory interaction parameters
    │   └── 📄 mh_interpretation.json    # Mark-Houwink parameters
    └── 📂 summary/
        ├── 📄 summary.json              # Extracted metadata & condition summary
        └── 📊 tables_summary.csv        # Tabular condition summary
```

---

File: case_studies/large_run_1/result/2026-07-17_17-22-07/List of Mark-Houwink Parameters BOOK APPENDIX/extract/tables/csv/table11.csv
,Sample,Solvent,Wave- length (nm),dn/dc (ml/g),Temp (0C),Az (x 10 3 ),"Ref, Remark"
0,Polystyrene,toluene,632.8,0.110,23,,
1,,,632.8,0.108,25,,"2,A"
2,,,632.8,0.108,,,3
3,,,632.8,0.107,,,4
4,,,632.8,0.109,22,0.5-0.3,5
5,,,632.8,0.111,20,,6
6,,,670,0.108,,,7
7,,,589.3,0.107,,,"8,C"
8,,,546.0,0.104,,,9
9,,benzene,546.0,0.1064,,,9
10,,,546.0,0.109,25,,10
11,,,436,0.112,25,,10
12,,CCl 4,546.0,0.146,,,9
13,,tetrahydrofuran (THF),488,0.199,,,10
14,,,632.8,0.190,,,3
15,,,632.8,0.193,20,,6
16,,,632.8,0.1845,25,,11
17,,,632.8,0.184,30,,12
18,,,632.8,0.186,,,4
19,,,632.8,0.184,,,13
20,,,632.8,0.188,22,0.47-0.3,5
21,,,632.8,0.192,25,,14
22,,,632.8,0.184,40,,15
23,,,670,0.180,25,,11
24,,,670,0.1805,30,,"16,D"
25,,chloroform,632.8,0.155,,,3
26,,,632.8,0.1608,,,17
27,,,546.0,0.169,25,,10
28,,,436,0.161,25,,10
29,,acetone methyl ethyl ketone,670 632.8,0.224 0.212,22,0.125-0.06,7 5
30,,,632.8,0.214,,,7
31,,,670,0.213,,,7
32,,,589.3,0.212,,,"8,C"
33,,,546.0,0.220,,,9
34,,tetrahydronaphthalene,670,0.0615,,,7

File: case_studies/large_run_1/result/2026-07-17_17-22-07/List of Mark-Houwink Parameters BOOK APPENDIX/extract/tables/csv/table13.csv
,Sample,Solvent,Wave- length (nm),dn/dc (ml/g),Temp (Oe),A2 (x 10 3 ),"Ref, Remark"
0,Poly(methacrylic acid),ethanol,436,0.154,25,,10
1,,methanol,546,0.134,25,,10
2,Poly(methyl acrylate),benzene,436,-0.019,30,,10
3,,acetonitrile,546.0,0.118,25,,10
4,,,436,0.120,25,,10
5,Poly(ethyl acrylate),acetone,546.0,0.107,23,,10
6,,,436,0.109,23,,10
7,,chloroform,546.0,0.0363,25,,10
8,,MEK,546.0,0.0856,20,,10
9,,,436,0.0870,20,,10
10,Poly(n-butyl acrylate),acetone,436,0.0870,20,,10
11,,benzene,546,-0.0292,30,,10
12,,THF,546,0.0651,30,,10
13,,,632.8,0.067,,,6
14,,toluene,546,-0.0239,30,,10
15,,,632.8,-0.024,20,,6
16,,MEK,632.8,0.097,20,,6
17,,DMF,632.8,0.016,20,,6
18,Poly(tert-butyl acrylate),MEK,546,0.0818,25,,10
19,,propyl alcohol,546,0.074,,,32
20,Poly(vinyl chloride),THF,632.8,0.101,,,20
21,,,589.0,0.106,23,,29
22,,,589.0,0.115,,,29
23,,,589.0,0.115,25,,10
24,,,578,0.1010,16.5,,10
25,,,546.0,0.1017,16.5,,10
26,,,546.0,0.116,25,,10
27,,,435.8,0.115,20,,33
28,,,435.8,0.1124,20,,34
29,,,435.8,0.1074,25,,35
30,,,435.8,0.104,16.5,,10
31,,,435.8,0.119,25,,10
32,,cyclohexanone,632.8,0.0650,,,20
33,,,589.0,0.076,25,,10
34,,,546.0,0.077,25,,10
35,,toluene,435.8,0.079,25,,10 3
36,Polyisoprene,THF,632.8 632.8,0.031 0.127,,,3
37,,,589.0,0.156,,,29
38,,chloroform,632.8,,,,3
39,"(cis-1,4)",benzene,546.0,0.093 0.0194,20,,10
40,,,436,0.0143,20,,10
41,"(trans-l,4)",cyclohexane,436,0.117,,,10
42,Polybutadiene,toluene,632.8,0.032,,,3
43,,,632.8,0.132,,,3
44,,THF,632.8,0.1295,26,,"20,K"
45,,chloroform,589.0,0.132 0.094,40,,29 3
46,,,632.8,0.083,,,
47,,,546.0,,,,10

File: case_studies/large_run_1/result/2026-07-17_17-22-07/List of Mark-Houwink Parameters BOOK APPENDIX/extract/tables/csv/table14.csv
,Sample,Solvent,Wave- length (nm),dn/dc (mllg),Temp (OC),A2 (x W),"Ref, Remark"
0,Polybutadiene,,,,,,
1,"(cis-1,4)",cydohexane,632.8,0.1151,30,,36
2,"(trans-1,4)",,632.8,0.1084,30,,36
3,"(1,2-)",,632.8,0.0873,30,,36
4,,,632.8,0.111,30,,"36,L"
5,,,546,0.118,,,10
6,,,546,0.1174,25,,9
7,,,436,0.126,,,10
8,,,436,0.1345,25,,9
9,,benzene,546,0.0086,20,,10
10,,,546,0.0099,25,,9
11,,,436,0.0117,20,,10
12,,,436,0.0160,25,,9
13,,hexane,546,0.1523,25,,9
14,,,436,0.2181,25,,9
15,Polychloroprene,THF,632.8,0.1274,25,,11
16,,MEK,546,0.156,25,,10
17,,,436,0.162,25,,10 37
18,Polyisobutylene,1-chloronaphthalene,632.8,-0.122,135,,
19,,,578,-0.128,135,,37
20,,,546,-0.131,135,,37
21,,,436,-0.146,135,,37
22,,trichlorobenzene,632.8,-0.051,135,,37
23,,(TCB),578,-0.053,135,,37
24,,,546,-0.054,135,,37
25,,,436,-0.066,135,,
26,,,632.8,0.1026,23,,37
27,,THF,632.8,,,0.35,"20,M"
28,,,546.1,0.125 0.114,25 25,,38 39
29,,toluene,632.8,0.106,25,,
30,,,,-0.177,,,"2,B"
31,Poly(l-butene),1-chloronaphthalene,632.8 578,-0.183,135 135,,37 37
32,,,546,-0.187,135,,37
33,,,436,-0.206,135,,37
34,,TCB,632.8,-0.103,135,,37
35,,,578,-0.105,135,,37
36,,,546,-0.108,135,,37
37,,,436,-0.120,135,,37
38,,,436,-0.108,35,,10
39,,n-nonane,,,,,
40,Polyethylene,TCB,632.8,-0.097,135,,20 12
41,,,632.8,-0.104 -0.098,135 145,,12
42,,,632.8 632.8,-0.098,145,,40
43,,,632.8,-0.091,145,,41
44,,,,-0.106,135,,10
45,(MW 11000),,546 589.3,-0.1063,135,,"8,C"
46,(MW 18400),,589.3,-0.1085,,,"8,C"
47,,1-chloronaphthalene,,-0.177,145,,20
48,(MW 11000),,632.8,,,,

File: case_studies/large_run_1/result/2026-07-17_17-22-07/List of Mark-Houwink Parameters BOOK APPENDIX/extract/tables/csv/table15.csv
,Sample,Solvent,Wave- length (nm),dn/dc (mUg),Temp (0C),A z (x lQl),"Ref, Remark"
0,Polyethylene,,589.3,-0.1883,,,8
1,,,546.0,-0.191,135,,42
2,,decane,577,0.1200,125,,43
3,,,546,0.1213,125,,43
4,,,436,0.1263,125,,43
5,,,404,0.1233,125,,43
6,,o-dichlorobenzene,632.8,-0.056,135,,20
7,,(ODeB),589,-0.090,135,,29
8,,,546,-0.078,120,,10
9,,1-cyclonaphthalene,546,-0.214,125,,10
10,,,436,-0.245,125,,10
11,HDPE,,632.8,-0.112,145,2.00,44
12,,TeB,632.8,-0.107,135,,37
13,,,578,-0.108,135,,37
14,,,546,-0.110,135,,37
15,,,436,-0.125,135,,37
16,(SRM 1475),,632.8,-0.104,135,1.90,45
17,,ODeB,632.8,-0.056,145,1.41,44
18,,,589,-0.069,135,,29
19,(SRM 1475),,632.8,-0.056,135,0.68,45 44
20,,1-chloronaphthalene,632.8,-0.189,145,,
21,,,632.8,-0.183,135,,37
22,,,578,-0.188,135,,37
23,,,546,-0.192,135,,37
24,(SRM 1475),,436,-0.215,135 145,,37 45
25,,,632.8,-0.177 -0.1932,135,,
26,(SRM 1475),,589.3,,142,,8
27,,diphenylmethane TeB,546,-0.125 -0.108,145,3.05,46 44
28,LDPE,,632.8 632.8,-0.102,135,,37
29,,,578,-0.103,135,,37
30,,,546,-0.105,135,,37
31,,,436,-0.117,135,,37
32,(SRM 1476),,632.8,-0.091,135,4.3,45
33,,,632.8,-0.091,140,0.42,47
34,,ODeB,632.8,-0.051,145,1.71,44
35,,l-chloronaphthalene,589.0,-0.104,138,,29
36,,,632.8,-0.185,145,0.87,44
37,,,632.8,-0.178,135,,37
38,,,578,-0.184,135 135,,37
39,,,546,-0.189,,,37
40,,,546,-0.195,125,,48
41,,,436,-0.212,135,,37
42,(SRM 1476),,589.3,-0.1916,,,8
43,Linear-LDPE,TeB,632.8 632.8,-0.106 -0.106,135 145 145,1.50,"44 49,N"
44,,1-chloronaphthalene,632.8,-0.103,145,,"49,0"
45,,ODeB,632.8,-0.048,145,1.05,44
46,,,632.8,-0.180,145,0.79,44

File: case_studies/large_run_1/result/2026-07-17_17-22-07/List of Mark-Houwink Parameters BOOK APPENDIX/extract/tables/csv/table16.csv
,Sample,Solvent,Wave- length (nm),dnldc (mUg),Temp (DC),A2 (x 10 3 ),"Ref, Remark"
0,Polypropylene,1-chloronaphthalene,546,-0.227,125,,10
1,,,546,-0.191,125,,27
2,,,436,-0.228,125,,10
3,(isotactic),,632.8,-0.173,135,,37
4,(isotactic),,578,-0.180,l35,,37
5,(isotactic),,546,-0.184,l35,,37
6,(isotactic),,436,-0.205,135,,37
7,(atactic),,632.8,-0.177,135,,37
8,(atactic),,578,-0.183,l35,,37
9,(atactic),,546,-0.188,135,,37
10,(atactic),,436,-0.211,135,,37
11,,TCB,632.8,-0.095,l35,,50
12,,,632.8,-0.093,145,,49
13,,,632.8,-0.091,145,,20
14,(MW 235800),,632.8,-0.092,145,,51
15,(MW175100),,632.8,-0.094,145,,51
16,(isotactic),,632.8,-0.102,l35,,37
17,(isotactic),,578,-0.105,l35,,37
18,(isotactic),,546,-0.107,l35,,37
19,(isotactic),,436,-0.121,l35,,37
20,(atactic),,632.8,-0.105,l35,,37
21,(atactic),,578,-0.109,l35,,37
22,(atactic),,546 436,-0.111 -0.123,l35 135,,37 37
23,(atactic),DMF,632.8,-0.0505,l35,,52
24,Polyoxymethylene Polyethylene terephthalate,HFIP,632.8,0.257,,2.9,53
25,,HFIP/PFP (5:5),632.8,0.242,,,"53,P"
26,,MCIDCAA (8:2),632.8,0.148,RT,,"18,E"
27,,DCAA,589,0.106,,,"54,Q"
28,,m-cresol,589.0,-0.073,25,,29
29,,a-chlorophenol,589.0,-0.070,,,29
30,Polyamide 6,HFIP,632.8,0.2375,25 25,,55
31,,MC/DCAA (8:2),632.8,0.180,RT,,56
32,,a-chlorophenol,589.0,-0.012,90,,29
33,Polyamide 11,MCIDCAA (8:2),632.8,0.133,RT,,56
34,,HFIP,546,0.25,30,7.8-5.6,57
35,Polyamide 12,MCIDCAA (8:2),632.8,0.l33,RT,,56
36,,HFIP,632.8,0.2212,,,58
37,,,546,0.25,30,,59
38,"Polyamide 6, 6",MC/DCAA (8:2),632.8,0.182,RT,,56
39,(46K),,,0.188,RT,,56
40,(32K),,,0.194,RT,,56
41,,HFIP,632.8,0.241,25,4.8,60
42,,formic acid,632.8,0.l36,25,,60
43,,m-cresol,589.0,-0.016,l30,,29
44,"Polyamide 6, 9",MC/DCAA (8:2),632.8,0.163,RT,,56

File: case_studies/large_run_1/result/2026-07-17_17-22-07/List of Mark-Houwink Parameters BOOK APPENDIX/extract/tables/csv/table17.csv
,Sample,Solvent,Wave- length (nm),dn/dc (mUg),Temp (0C),A2 (x 103),"Ref, Remark"
0,"Polyamide 6, 10",MC/DCAA (8:2),632.8,0.163,RT,,56
1,"Polyamide 6, 12",MC/DCAA (8:2),632.8,0.149,RT,,56
2,Polyamide 6T,MCIDCAA (8:2),632.8,0.201,RT,,56
3,Silk (Silkworm),HFIP,632.8,0.236,,,61
4,(Spider),HFIP,632.8,0.235,,,61
5,Polyacrylonitrile,DMF,632.8,0.092,25,,31
6,,,546,0.082,20,,10
7,,,436,0.087,20,,10
8,,dimethylsulfoxide,546,0.031,25,,10
9,,,436,0.029,25,,10
10,,dimethylacetamide,546,0.0769,25,,10
11,,,436,0.0767,25,,10
12,Poly(acrylonitrile-,THF,632.8,0.1546,23,,20
13,styrene) (28.5/71.5) Polyurethane,THF,632.8,0.0863,25,,62
14,Poly(methyl vinyl,cyclohexane,632.8 632.8,0.1469,23,,"20,R"
15,ether) PMVEMA,O.lM tris,,0.050,50,,63
16,,,632.8,0.227,,,"64,S"
17,acetylene),,,,,,
18,Epoxy resin,THF,632.8,0.187,23,,20
19,Phenoxy resin,THF,632.8,0.1773,,,26
20,Polycarbonate,THF,632.8,0.177,,,20
21,,,632.8,0.1855,,,20
22,Polyphosphazene I,THF,632.8,0.160,30,,"66,T"
23,II,,632.8,0.145,30,,"66,T"
24,III,,632.8 632.8,-0.029 -0.023,30 25,1.0,"66,T 67, T"
25,IV,acetone,632.8,0.019,25,5.1,"67, T"
26,,cyclohexanone,632.8,-0.053,40,6.7,"67, T"
27,Poly(ether sulfone),DMF,632.8,0.188,25,,4
28,Polyimide,DMF,632.8,0.208,25,,4
29,,N-methylpyrrolidone,632.8,0.132,,,"68,U"
30,(MW,cone. H 2 S0 4,632.8,0.376,,,"69,V"
31,14300-22600) (MW,,632.8,0.419,,4.3-2.0 1.8-2.7,"69,V"
32,Poly(phenylene sulfide),,,,,,70
33,,l-chloronaphthalene,632.8,0.167,220,,
34,Poly(vinyl butyral),HFlP THF,632.8 632.8,0.189 0.089,25,,"30,J 30,J"

File: case_studies/large_run_1/result/2026-07-17_17-22-07/List of Mark-Houwink Parameters BOOK APPENDIX/extract/tables/csv/table18.csv
,Sample,Solvent,Wave- length (nm),dn/dc (mllg),Temp (ac),A2 (x 1Q3),"Ref, Remark"
0,Poly(2-vinylpyridine),benzene,546,0.075,25,,71
1,Poly(4-vinylpyridine),DMF,436,0.160,25,,10
2,,chloroform,436,0.150,25,,10
3,Poly(vinylpyrrolidone),DMF,632.8,0.095,23,,20
4,,chloroform,546,0.108,,,10
5,,,436,0.108,,,10
6,,water,546,0.185,,,10
7,,,436,0.185,,,10
8,6 FDA/p-PDA,N-methylpyrrolidone,632.8,0.107,,,"72,W"
9,6FDA/MDA,,632.8,0.132,,,"72,W"
10,BTDA/DDS,,632.8,0.145,,,"72,W"
11,Methylated humic acid,THF,632.8,0.22,-0.042,,73
12,Benzylated humic acid,THF,632.8,,,,73
13,Hydroxyethyl,,,0.19,-0.041,,74
14,cellulose acetate,THF,488,0.0734,25,,
15,Poly(vinyl acetate),THF,632.8,0.0517,25,,11
16,,,632.8,0.0471,26,,"20,X"
17,,ethyl acetate,632.8,0.0402,26,,"20,Y"
18,,,632.8,0.077,23,,20
19,,acetone,546,0.104 0.104,25 25,,10 10
20,,MEK,436,,25,,10
21,,,546 436,0.080 0.083,25,,10
22,Poly(vinyl alcohol),0.05MNaN0 3 0.05M NaN0,632.8,0.1501 0.1429,27 27,,"75 75,Z"
23,,3,632.8 632.8,,25,,"76,a"
24,,,,0.1501,,,"76,b"
25,,,632.8,0.1429,25,,
26,,O.IM KH 2 P0 4 water,632.8 546,0.1534 0.164,23 30,,20 10
27,,,436,0.168,30,,10
28,Polyacrylamide,water,632.8 632.8,0.1735 0.142,23,,77
29,,,632.8,0.1829,,,"20,C 20,d"
30,,,546,0.163,25,,10
31,,1M NaCI,632.8,0.1587,25,,"20, e"
32,,1M NaCI,632.8 632.8,0.1556,25,,"20,£"
33,,0.1MNazHP0,632.8,0.176,,,
34,,0.02M Na 2 S0 4,,0.163,,,78
35,,,,,23,,"79,g"
36,,,,0.174,23,,"79,h"
37,Poly(acrylamide-co- -sodium acrylate),IMNaCI O.IM NaH 2 P0 4 +,632.8,0.165,,,80
38,,0.3M,Na 2 S0 4,pH 2.2,,,
39,,,632.8,0.16,,,81
40,(70/30),O.IM NaN0 3,632.8,0.165,,,20
41,Sodium polyacrylate,0.3M NaCI,488,0.159,25,,82
42,,O.IMNaCI,632.8,0.175,23,,20
43,,water,632.8,0.1463,23,,
44,,,,,,,"20,i"

File: case_studies/large_run_1/result/2026-07-17_17-22-07/List of Mark-Houwink Parameters BOOK APPENDIX/extract/tables/csv/table19.csv
,Sample,Solvent,Wave- length (nm),dn/dc (ml/g),Temp (ac),A2 (x 10 3 ),"Ref, Remark"
0,Poly(acrylic acid),aqueous NaCI,436,0.158,30,,10
1,,THF,632.8,0.0738,23,,20
2,,,632.8,0.0994,23,,20
3,,0.2N HCl,632.8,0.133,,,83
4,Poly(allyl amine),0.1% TFAI,632.8,0.2034,35,,"84,j"
5,,0.20M NaN0 3,632.8,0.1950,35,,"84,k"
6,Poly(vinyl amine),0.1 % TFA/0.20M NaN0 3,632.8,0.1751,35,,"84,m"
7,Branched polyethyleneimine,Branched polyethyleneimine,,,,,
8,,water,632.8,0.210,35,,85
9,,1M NaCI,632.8,0.195,35,,85
10,,methanol,632.8,0.225,35,,85
11,Poly(ethylene oxide),methanol,632.8,0.145,25,,86
12,Dextran,water,632.8,0.147,,,"87,n"
13,,water,632.8,0.150,25,,88
14,,O.IM KN0 3,632.8,0.150,25,,88
15,,0.05M KH 2 P0 4 (pH 7),632.8,0.137,,,"87,n"
16,,0.15M NaCI,632.8,0.145,,,89
17,,0.05M K 2 HP0 4 (pH 7),632.8,0.1378,,0.41,90
18,,water,546,0.148,,,91
19,,O.5M NaCI,546,0.145,,,91
20,,water,436,0.150,,,91
21,,O.5M NaCl,436,0.148,,,91
22,,0.2MNaN0 3,514.5,0.147,RT,,92
23,Pullulan,0.2M NaN0 3,514.5,0.147,RT,,92
24,,0.15M NaCI,632.8,0.145,,,89
25,,water,488,0.148,25,,94
26,Polysaccharide,,,0.146,,,95
27,,water O.IM NaCI,632.8 632.8,0.143,,,"96,p"
28,(anionic),O.IM NaCl,632.8,0.143,,,"96,q"
29,Sodium hyaluronate,O.IM NH 4 N0 3,632.8,0.155,,3,97
30,,,,0.163,,,
31,Sodium heparin,O.IM NaCI,632.8,,23,,"98,r"
32,Sodium poly(styrene sulfonate),Sodium poly(styrene sulfonate),,,,,
33,,water,632.8,0.17,,,99
34,(0.9 meq/g),0.05M NaCl,546,0.212,25,,10
35,(1.8 meq/g),,546,0.207,25,,10
36,(2.0 meq/g),O.1OM NaCI,546,0.195,25,,10
37,(2.7 meq/g),,546,0.205,25,,10
38,,O.IM NaNO,632.8,0.195,,,100
39,Poly(sulfoalkyl methacrylate),Poly(sulfoalkyl methacrylate),,,,,
40,(ethyl),O.IM NaCl,532,0.135,25,,101
41,(hexyl),,532,0.140,25,,101
42,(decyl),,532,0.170,25,,101
43,(octyl),,532,0.149,25,,101
44,Hydroxyethyl-,O.IM NaCI,632.8,0.159,,,102
