Repository: ProgramPhantom/ChemistryExtract

# Chemstractor 🧪

```text
   ________                                         __             
  / ____/ /_  ___  ____ ___  _______________ ______/ /_____  _____ 
 / /   / __ \/ _ \/ __ `__ \/ ___/ ___/ ___/ __ `/ __/ __ \/ ___/ 
/ /___/ / / /  __/ / / / / (__  |__  ) /  / /_/ / /_/ /_/ / /     
\____/_/ /_/\___/_/ /_/ /_/____/____/_/   \__,_/\__/\____/_/      

           .---.
          |     |                 🧪 Chemstractor v0.1.0
          |     |                 Chemistry Table & Metadata Extraction
          |     |                 
         /       \                Powered by Docling & LLMs
        /    o    \               
       /  o     o  \

File: case_studies/large_run_1/result/2026-07-17_17-22-07/2023 - The Universal Calibration for Structure- and Solvent-Independent Molar Mass Determinations of Polymers Using Diffusion-Ordered Spectroscopy - SI/extract/output.md
## Supporting Information

## The Universal Calibration for STRUCTURE- and SOLVENTIndependent Molar Mass Determinations of Polymers using Diffusion-Ordered Spectroscopy

Wolf Hiller* and Bastian Grabe

Technical University Dortmund Faculty of Chemistry and Chemical Biology Otto-Hahn-Str. 4a, 44227 Dortmund

*Corresponding Author:

Wolf Hiller -Faculty of Chemistry and Chemical Biology, TU Dortmund University, 44227 Dortmund, Germany

## Theoretical Basis

intrinsic viscosity according to Flory: 1

$$[ \eta ] = \frac { 2 . 5 \, N _ { A } v _ { h } } { M } \quad ( 1 )$$

$$[ \eta ] = K \, M ^ { a }$$

From equation (1) and (2) follows equation (3):

$$V _ { h } = \frac { 1 } { 2 . 5 * N _ { A } } K \, M ^ { a + 1 }$$

$$V _ { h } = \frac { 4 } { 3 } \pi \, r _ { h } ^ { 3 }$$

From equation (3) and (4) follows equation (5):

$$K \, M ^ { a + 1 } = \frac { 1 0 } { 3 } \pi \, N _ { A } \, r _ { h } ^ { 3 }$$

$$r _ { h } = \frac { k _ { B } T } { 6 \, \pi \, \eta \, D }$$

including (6) into (5) yields equation (7):

$$K \, M ^ { a + 1 } = \frac { 1 0 } { 3 } \, \pi \, N _ { A } ( \frac { k _ { B } \, T } { 6 \, \pi \, \eta \, D } ) ^ { 3 }$$

For the determination of K2 and a2 the following proportionalities for a given T are used:

$$K _ { 1 } M _ { 1 } ^ { a _ { 1 } + 1 } \sim \frac { 1 } { \eta ^ { 3 } d _ { 1 } ^ { 3 } }$$

$$K _ { 2 } \, M _ { 2 } ^ { a _ { 2 } + 1 } \sim \frac { 1 } { \eta ^ { 3 } d _ { 2 } ^ { 3 } }$$

The ratio of (8a) and (8b) results in (9):

$$\frac { K _ { 1 } M _ { 1 } ^ { a _ { 1 } + 1 } } { K _ { 2 } M _ { 2 } ^ { a _ { 2 } + 1 } } = ( \frac { \eta ^ { 2 } D _ { 2 } } { \eta ^ { 1 } D _ { 1 } } ) ^ { 3 }$$

from Rouse-Zimm model derived: 4,5

Mark-Houwink relation: 2

Stokes-Einstein equation: 3

Including (11) in (9) results in (12):

$$D = c \, M ^ { - b }$$

Resolving (10) to the molar mass yields (11):

$$M = ( \frac { D } { c } ) ^ { - 1 / b }$$

with

$$\frac { K _ { 1 } ( \frac { D _ { 1 } } { c _ { 1 } } ) ^ { - ( a _ { 1 } + 1 ) / b _ { 1 } } } { K _ { 2 } ( \frac { D _ { 2 } } { c _ { 2 } } ) ^ { - ( a _ { 2 } + 1 ) / b _ { 2 } } } = \frac { \eta ^ { 3 } D _ { 2 } ^ { 3 } } { \eta ^ { 3 } D _ { 1 } ^ { 3 } } \\$$

Resolving (12) to D2 is possible by using logarithmic rules:

$$\log \left ( D _ { 2 } \right ) = A + B \log \left ( D _ { 1 } \right )$$

$$A = \frac { b _ { 2 } } { 3 b _ { 2 } - a _ { 2 } - 1 } \{ \log \left ( \frac { K _ { 1 } \eta _ { 1 } ^ { 3 } } { K _ { 2 } \eta _ { 2 } ^ { 3 } } \right ) + \frac { a _ { 1 } + 1 } { b _ { 1 } } \log \left ( c _ { 1 } \right ) - \frac { a _ { 2 } + 1 } { b _ { 2 } } \log \left ( c _ { 2 } \right ) \}$$

$$\frac { } { } \{ \log \left ( \frac { K _ { 1 } \eta _ { 1 } ^ { 3 } } { K _ { 2 } \eta _ { 2 } ^ { 3 } } \right ) + \frac { a _ { 1 } + 1 } { b _ { 1 } } \log \left ( c _ { 1 } \right ) - \frac { a _ { 2 } + 1 } { b _ { 2 } } \log \left ( c _ { 2 } \right ) \} \\ \\ B = \frac { b _ { 2 } ( 3 b _ { 1 } - a _ { 1 } - 1 ) } { b _ { 1 } ( 3 b _ { 2 } - a _ { 2 } - 1 ) }$$

D1 corresponds to the diffusion coefficients of the reference polymer in dependence of Mw. D2 corresponds to the diffusion coefficients of the second polymer in dependence of Mw where the parameters K2 and a2 will be determined.

## Tables

Table  S1. Molar  mass  distributions  of  PS-,  PEO  and  PMMA  homopolymer  samples  used  for  the calibration.

| Polymer   | Sample   |   M p |   M w |   M n |   PDI |
|-----------|----------|-------|-------|-------|-------|
| PS        | ps1.2k   |  1306 |  1220 |  1120 |  1.09 |
| PS        | ps3.2k   |  3500 |  3510 |  3350 |  1.05 |
| PS        | ps9k     |  8680 |  8670 |  8420 |  1.03 |
| PS        | ps18k    | 19700 | 19100 | 18200 |  1.05 |
|           | ps33k    | 34800 | 34000 | 32700 |  1.04 |
|           | ps62k    | 66000 | 62500 | 59300 |  1.05 |
| PEO       | peg1k    |  1030 |  1020 |   978 |  1.04 |
| PEO       | peg3k    |  3450 |  3450 |  3340 |  1.03 |
| PEO       | peg6k    |  6530 |  6200 |  5860 |  1.06 |
| PEO       | peg12k   | 12600 | 11400 | 10300 |  1.11 |
|           | peg26k   | 26100 | 25800 | 22100 |  1.17 |
|           | peg42k   | 42700 | 40100 | 30700 |  1.31 |
|           | mm2.1k   |  2160 |  2130 |  1920 |  1.11 |
| PMMA      | mm6.5k   |  5980 |  5930 |  5590 |  1.06 |
|           | mm12.5k  | 12900 | 12800 | 12300 |  1.04 |
|           | mm21k    | 22800 | 21200 | 18700 |  1.13 |
|           | mm40k    | 41400 | 40300 | 38100 |  1.06 |
|           | mm85k    | 88500 | 86700 | 83700 |  1.04 |

Table S2. Pulsed field gradient conditions for all samples and solvents: Gradient pulse length given as little delta (LD) and diffusion delay as big delta (BD) for the convection compensated pulse sequence dstebpgp3s.

| Sample        | Gradients       | CDCl 3       | C 6 D 6        | CD 2 Cl 2       | Toluene   | THF        | Acetone   |
|---------------|-----------------|--------------|----------------|-----------------|-----------|------------|-----------|
| ps1.2k        | LD/ms           | 2.0          | 2.0            | 1.6             | 2.0       | 2.0        | 1.6       |
| ps1.2k        | BD/ms           | 76.73        | 76.73          | 77.27           | 76.73     | 76.73      | 57.27     |
| ps3.2k        | LD/ms           | 2.0          | 2.0            | 1.6             | 2.0       | 2.0        | 1.6       |
| ps3.2k        | BD/ms           | 76.73        | 76.73          | 77.27           | 76.73     | 76.73      | 57.27     |
| ps9k          | LD/ms           | 2.6          | 2.6            | 2.4             | 2.6       | 2.6        | 2.0       |
| ps9k          | BD/ms           | 95.93        | 95.93          | 76.2            | 95.93     | 95.93      | 76.73     |
| ps18k         | LD/ms           | 3.2          | 3.2            | 3.0             | 3.2       | 3.2        | 2.6       |
| ps18k         | BD/ms           | 95.13        | 95.13          | 95.4            | 95.13     | 95.13      | 75.93     |
| ps33k         | LD/ms           | 3.8          | 3.8            | 3.6             | 3.8       | 3.8        | 3.0       |
| ps33k         | BD/ms           | 94.33        | 94.33          | 94.6            | 94.33     | 94.33      | 75.4      |
| ps62k         | LD/ms           | 4.2          | 4.2            | 4.0             | 4.2       | 4.2        | -         |
| ps62k         | BD/ms           | 113.8        | 113.8          | 94.07           | 113.8     | 113.8      | -         |
| Sample        | Gradients       | MeOD         | D 2 O          | CD 3 CN         | Acetone   | THF        |           |
| peg1k         | LD/ms           | 2.0          | 2.6            | 1.6             | 1.6       | 2.0        |           |
| peg3k         | LD/ms           | 2.0          | 2.6            | 1.6             | 1.6       | 2.0        |           |
| peg3k         | BD/ms           | 76.73        | 75.93          | 77.27           | 57.27     | 76.73      |           |
| peg6k         | LD/ms           | 2.6          | 3.2            | 2.4             | 2.0       | 2.4        |           |
| peg6k         | BD/ms           | 95.93        | 95.13          | 76.2            |           | 96.2       |           |
| peg12k        |                 |              |                |                 | 76.73     | 3.0        |           |
| peg12k        | LD/ms           | 3.2          | 3.8            | 3.0             | 2.6       |            |           |
|               | BD/ms           | 95.13        | 94.33          | 95.4            | 75.93     | 95.4       |           |
|               | LD/ms           | 3.8          | 4.6 93.27      | 3.6 94.6        | 3.0 75.4  | 3.6 94.6   |           |
| peg26k        | BD/ms           | 94.33        |                |                 | -         | 4.0        |           |
| peg26k        | LD/ms           | 4.2          | 5.2            | 4.0             |           |            |           |
| peg42k Sample | BD/ms Gradients | 113.8 CDCl 3 | 112.47 C 6 D 6 | 94.07 CD 2 Cl 2 | - DMSO    | 114.07 THF |           |
| peg42k Sample | LD/ms           | 2.0          |                |                 | 3.6       |            |           |
| mm2.1k        |                 |              | 2.0            | 1.6             |           | 2.0        |           |
| mm2.1k        | BD/ms           | 76.73        | 76.73          | 77.27           | 74.6      | 76.73      |           |
| mm6.5k        | BD/ms           | 76.73        | 76.73          | 76.73           | 94.33     | 76.47      |           |
| mm6.5k        | LD/ms           | 2.6          |                | 2.4             |           | 2.6        |           |
| mm12.5k       |                 |              | 2.6            |                 | 4.0       | 95.93      |           |
| mm12.5k       | BD/ms           |              |                |                 |           |            |           |
| mm21k         |                 | 95.93        | 95.93          | 96.2            | 94.07     | 3.2        |           |
| mm21k         | LD/ms           | 3.2          | 3.2            | 3.0             | 4.6       |            |           |
|               | BD/ms           | 95.13        | 95.13          | 95.4            | 113.27    | 95.13      |           |
|               | LD/ms           | 3.8          | 3.8            | 3.6             | 5.2       | 3.8        |           |
| mm40k         | BD/ms           | 94.33        | 94.33          | 94.6            | 122.47    | 94.33      |           |
|               | LD/ms           | 4.2          | 4.2            | 4.0             | 5.6       | 4.2        |           |
| mm85k         | BD/ms           | 113.8        | 113.8          | 94.07           | 141.93    | 113.8      |           |

Table S3. Comparison of Mark-Houwink parameters K and a determined by DOSY and provided by available literature data (rounded to the same number of digits).

| Polymer   | Solvent    |   K (DOSY) |   a (DOSY) |   K (literature) |   a (literature) |   literature |
|-----------|------------|------------|------------|------------------|------------------|--------------|
| PS        | Benzene    |    0.01077 |      0.727 |           0.0113 |             0.73 |            6 |
| PS        | Chloroform |    0.00732 |      0.746 |          0.00716 |             0.76 |            6 |
| PS        | Toluene    |    0.00980 |      0.735 |          0.00977 |             0.73 |            6 |
| PS        | THF        |    0.01410 |      0.700 |           0.0141 |              0.7 |            6 |
| PEO       | Water      |    0.02554 |      0.678 |          0.04683 |            0.659 |            7 |
| PEO       | Acetone    |    0.06862 |      0.565 |            0.156 |              0.5 |            2 |

| PMMA   | Benzene    |   0.00848 |   0.733 |   0.00745 |   0.76 |   8 |
|--------|------------|-----------|---------|-----------|--------|-----|
| PMMA   | Chloroform |   0.00517 |   0.771 |   0.00581 |   0.79 |   8 |
| PMMA   | THF        |   0.01061 |   0.695 |    0.0104 |  0.697 |   8 |

## References

- (1) Flory, P. J. Principles of Polymer Chemistry ; Cornell University Press: Ithaka, N. Y., 1953.
- (2) Rudin, A.; Johnston, H. K. Diffusion Coefficients and Intrinsic Viscosities of Polymers. J Polym Sci B 1971 , 9 (1), 55-60. https://doi.org/10.1002/pol.1971.110090109.
- (3) Einstein, A. Über Die von Der Molekularkinetischen Theorie Der Wärme Geforderte Bewegung von in Ruhenden Flüssigkeiten Suspendierten Teilchen. Ann Phys 1905 , 322 (8), 549-560. https://doi.org/10.1002/andp.19053220806.
- (4) Rouse, P. E. A Theory of the Linear Viscoelastic Properties of Dilute Solutions of Coiling Polymers. J Chem Phys 1953 , 21 (7), 1272-1280. https://doi.org/10.1063/1.1699180.
- (5) Zimm, B. H. Dynamics of Polymer Molecules in Dilute Solution: Viscoelasticity, Flow Birefringence and Dielectric Loss. J Chem Phys 1956 , 24 (2), 269-278. https://doi.org/10.1063/1.1742462.
- (6) Wagner, H. L. The Mark-Houwink-Sakurada Equation for the Viscosity of Atactic Polystyrene. J Phys Chem Ref Data 1985 , 14 (4), 1101-1106. https://doi.org/10.1063/1.555740.
- (7) Rauschkolb, J. C.; Ribeiro, B. C.; Feiden, T.; Fischer, B.; Weschenfelder, T. A.; Cansian, R. L.; Junges, A. Parameter Estimation of Mark-Houwink Equation of Polyethylene Glycol (PEG) Using Molecular Mass and Intrinsic Viscosity in Water. Biointerface Res Appl Chem 2021 , 12 (2), 1778-1790. https://doi.org/10.33263/BRIAC122.17781790.
- (8) Wagner, H. L. The Mark-Houwink-Sakurada Relation for Poly(Methyl Methacrylate). J Phys Chem Ref Data 1987 , 16 (2), 165-173. https://doi.org/10.1063/1.555776.

## Figures

Figure S1. Diffusion coefficients in dependence of the molar mass for polystyrene in different solvents.

<!-- image -->

Figure S2. Diffusion coefficients in dependence of the molar mass for polyethylene oxide in different solvents.

<!-- image -->

Figure  S3. Diffusion coefficients in  dependence  of  the  molar  mass  for  poly(methyl methacrylate) in different solvents.

<!-- image -->

Figure S4: Experimental diffusion coefficients vs. calculated diffusion coefficients via equation (13) for PS, PEO and PMMA for linear axis.

<!-- image -->

Figure S5: Dynamic viscosity corrected diffusion coefficients vs. molar masses for PS, PEO and PMMA in different solvents at T=298.15 K.

<!-- image -->

Figure S6. Dynamic viscosity corrected diffusion coefficients vs. molar masses for polystyrene in different solvents.

<!-- image -->

Figure  S7. Dynamic  viscosity corrected diffusion coefficients vs. molar masses  for polyethylene oxide in different solvents.

<!-- image -->

Figure S8. Dynamic viscosity corrected diffusion coefficients vs. molar masses for poly(methyl methacrylate) in different solvents.

<!-- image -->

Figure S9. Dynamic viscosity corrected diffusion coefficients vs. intrinsic viscosity corrected molar masses for polystyrene in different solvents.

<!-- image -->

Figure S10. Dynamic viscosity corrected diffusion coefficients vs. intrinsic viscosity corrected molar masses for polyethylene oxide in different solvents.

<!-- image -->

Figure S11. Dynamic viscosity corrected diffusion coefficients vs. intrinsic viscosity corrected molar masses for poly(methyl methacrylate) in different solvents.

<!-- image -->

Figure  S12: Experimental  diffusion  coefficients  vs.  calculated  diffusion  coefficients  via equation (13) for PS.

<!-- image -->

Figure  S13: Experimental  diffusion  coefficients  vs.  calculated  diffusion  coefficients  via equation (13) for PEO.

<!-- image -->

Figure  S14: Experimental  diffusion  coefficients  vs.  calculated  diffusion  coefficients  via equation (13) for PMMA.

<!-- image -->
