Repository: ProgramPhantom/ChemistryExtract

# Chemstractor 🧪

```text
   ________                                         __             
  / ____/ /_  ___  ____ ___  _______________ ______/ /_____  _____ 
 / /   / __ \/ _ \/ __ `__ \/ ___/ ___/ ___/ __ `/ __/ __ \/ ___/ 
/ /___/ / / /  __/ / / / / (__  |__  ) /  / /_/ / /_/ /_/ / /     
\____/_/ /_/\___/_/ /_/ /_/____/____/_/   \__,_/\__/\____/_/      

           .---.
          |     |                 🧪 Chemstractor v0.1.0
          |     |                 Chemistry Table & Metadata Extraction
          |     |                 
         /       \                Powered by Docling & LLMs
        /    o    \               
       /  o     o  \

File: case_studies/large_run_1/result/2026-07-17_17-22-07/2024 - MaDDOSY (Mass Determination Diffusion Ordered Spectroscopy) using a 80 MHz Bench Top NMR for the Rapid Determination of Polymer and Macromolecular Molecular Weight - SI/extract/output.md
## Supporting Information

MaDDOSY (Mass Determination Diffusion Ordered Spectroscopy) using a 80  MHz  Bench  Top  NMR  for  the  Rapid  Determination  of  Polymer  and Macromolecular Molecular Weight

Owen  Tooley [a] ,  William  Pointer [a] ,  Rowan  Radmall [a] ,  Mia  Hall [a] ,  Valentin  Beyer [a] ,  Kieran Stakem [a] ,  Thomas Swift [b] ,  James Town [d] ,  Tanja Junkers [c] ,  Paul Wilson [a] ,  Daniel Lester [d] * and David Haddleton [a][d] *

## Materials and Instrumentation

Poly(isoprene), poly(styrene sulfonate), poly(methyl methacrylate) and poly(styrene) standards  were  purchased  from  Polymer  Standards  Service  (PSS)  GmbH.  Poly(ethylene glycol),  Poly(amidoamine)  dendrimers,  d-chloroform,  d-methanol,  d-tetrahydrofuran,  dacetone,  deuterium  oxide,  methyl  acrylate,  1,4-dioxane,  Azobisisobutyronitrile  (AIBN), ascorbic acid, tert-Butyl hydroperoxide, 1-Naphthalenemethanol, L-lactide, anhydrous toluene, tin octoate, ethyl 2-bromoisobutyrate (EBiB),  CuBr2, Poly(propylene glycol) 2000, Isophorone diisocyanate, dibutyltin dilaurate, cyclohexane, tetrahydrofuran, dimethylsulfoxide, dimethylformamide, poly(styrene-co-maleic anhydride) cumene terminated,  lysozyme,  calcitonin,  poly(vinyl  pyridine),  styrene-ethylene-butadiene-styrene and isoprene were  purchased  from  Merck. Additional samples  of styrene-ethylenebutadiene-styrene were also purchased from both Kraton and Polymer Source.

The RAFT agent, 2-(((butylthio)carbonothioyl)thio)propanoic acid (PABTC), was synthesised in-house,  according  to  previously  reported  literature. 1 Tris*2-(dimethylamino)ethyl+amine (Me6Tren) was synthesised according to previously reported literature. 2

All  DOSY  NMR  spectra  were  acquired  on  a  Magritek  Spinsolve  80  Carbon  Benchtop  NMR spectrometer equipped with a z-axis gradient  coil  capable  of  generating  a  maximum  field gradient of 210 mT/m. For DOSY Measurements, the PGSTE pulse sequence was used, with the number of gradient steps, acquisition time, repetition time, number of scans, maximum gradient, little delta and big delta parameters optimised for each sample to ensure complete attenuation  of  the  signal  at  the  maximum  gradient,  with  resolvable  polymer  peaks  in  all other steps. Specific parameters can be found in the raw data files at: https://wrap.warwick.ac.uk/. DOSY NMR spectra were interpreted using Magritek Spinsolve version 2.1.3. and the GNAT, version 1.3.2, developed by the Manchester NMR Methodology Group. 3 1D 1 H  NMR  spectra  were  either  acquired  on  a  Magritek  Spinsolve  80  Carbon Benchtop NMR spectrometer or a Bruker Avance III HD 400 MHz NMR Spectrometer.

GPC samples were run on an Agilent Infinity II MDS instrument equipped with differential refractive index (DRI), viscometry (VS), dual angle light scatter (LS) and multiple wavelength UV detectors. The system was equipped with 2 x PLgel Mixed C columns (300 x 7.5 mm) and a PLgel 5 µm guard column. The eluent was either CHCl3, or THF with 0.01% BHT additive. Samples  were  run  at  1 ml/min  at  30  C.  Poly(methyl  methacrylate),  and  polystyrene standards  (Agilent  EasyVials)  were  used  for  calibration.  Ethanol  was  added  as  a  flow  rate marker. Analyte samples were filtered through a GVHP membrane with 0.22 μm pore size before injection. Respectively, experimental molar mass ( M n, SEC) and dispersity (Đ) values of synthesized polymers were determined by either conventional or universal calibration using Agilent GPC/SEC software.

## Concentration Studies

The polymers of interest were dissolved in d-chloroform at the concentrations outlined in Figure 1 of the main text. In each case, 0.5 mL of the resultant solution was transferred into a standard NMR tube for measurement.

## Solvent Independence Studies

Polystyrene  GPC  standards  with  molecular  weights  1200,  19880,  52500  and  280500  and PMMA  GPC  standards  with  moleculaer  weights  3790,  90250  and  342900  were  each dissolved to concentrations of 7 mg mL -1 , after which 0.5 mL of the resultant solutions was transferred to a standard NMR tube for analysis.

## Calibration

The calibrants used to build the calibration curve are detailed in table 1. The Mn used is that reported on the CoA from the respective standard. In each case, the calibrant was dissolved in  the  corresponding  solvent,  to  a  concentration  of  7  mg  mL -1 ,  after  which  0.5  mL  of  the resultant solution was transferred into a standard NMR tube.

Table 1 - Polymers, Molecular Weights and Solvents used for Calibration.

| Polymer                      | M n / Da                                              | Solvent         |
|------------------------------|-------------------------------------------------------|-----------------|
| Poly(Amido Amine) Dendrimers | 516.68, 1429.85, 3256.18, 6908.84, 14214.17           | d-methanol      |
| Polyisoprene                 | 1070, 2190, 4610, 12000, 20400, 42500, 111000, 231000 | d-chloroform    |
| Poly(Methyl Methacrylate)    | 1200, 3790, 90250, 342900                             | d-chloroform    |
| Polystyrene                  | 1200, 19880, 52500, 215000, 280500                    | d-chloroform    |
| Poly(Styrene Sulfonate)      | 1100, 1830, 4230, 10600, 29100                        | Deuterium oxide |
| Poly(Ethylene Glycol)        | 600, 1000, 2000, 8000                                 | d-methanol      |

## Polyurethane Synthesis

Poly(propylene glycol) 2000 (3.212 g, 1.61 mmol, 1 eq.) was added to Schlenk tube with a stirrer  bar  and  placed  under  a  nitrogen  atmosphere.  Isophorone  diisocyanate  (0.340  mL, 1.60 mmol, ~1 eq.) was added followed by dibutyltin dilaurate (5 drops, cat.). The reaction was stirred, heated to 70 °C, and left for 3 hours + 20 minutes. The product was obtained as a colourless semisolid. SEC (THF): M n = 29,800 Da, M w = 99,300 Da, ÐM = 3.33, MaDDOSY Mwt = 101,000. SEC Values obtained using PMMA calibration on RI detector.

Figure 1 - 1H NMR (400 MHz) of Step Growth Polyurethane

<!-- image -->

<!-- image -->

Figure 2 - GPC of Step Growth Polyurethane

<!-- image -->

## Cu-RDRP Synthesis of Poly(Methyl Acrylate)

Methyl acrylate (5ml, 5.55 mmol, 25 eq)., EBiB (326 µl, 2.22 mmol, 1 eq.), CuBr2 (9.90 mg, 44.4 µmol, 0.02 eq.), Me6TREN (71 µl, 0.27 mmol, 0.12 eq.) and DMSO (5 ml) were added to a round bottom flask that was septum-sealed and degassed with nitrogen for 15 minutes. DMSO (in excess) was added to a separate flask that was also septum-sealed and degassed with nitrogen for 15 minutes. The DMSO was used to flush tubing on a Vapourtec E-Series containing a 365 nm photo-reactor. The polymerisation started once the reaction mixture was  flowed  through  the  reactor.  The  product  was  obtained  as  a  colourless  semisolid. Conversion (NMR) 90%, SEC (THF): M n = 2500 Da, M w= 2900 Da,  ÐM = 1.19, MaDDOSY M wt = 2200.  SEC Values obtained using PMMA calibration on RI detector.

Scheme 2 - Cu-RDRP Synthesis of Poly(Methyl Acrylate)

<!-- image -->

Figure 3 - 1H NMR (400 MHz) of Cu-RDRP of Poly(Methyl Acrylate)

<!-- image -->

Figure 4 - GPC of Cu-RDRP of Poly(Methyl Acrylate)

<!-- image -->

## Poly(Lactic Acid) Synthesis

In  a  Schlenk  tube  equipped  with  a  magnetic  follower  under  an  inert  atmosphere,  the initiator  1-naphthalenemethanol  (1  eq.)  was  added  and  placed  under  vacuum  for  45 minutes.  Simultaneously  in  a  separate  flask,  10.0  g  of  L-lactide  (12.5,  25  or  50  eq.)  was placed  under  vacuum  for  45  minutes  to  remove  any  trace  volatiles.  Subsequently,  the  Llactide was transferred to the Schlenk tube containing 1-naphthalenemethanol followed by 4 mL stock solution of tin octoate (0.001 eq. to L-lactide) in anhydrous toluene. The reaction tube was placed in a pre-heated oil bath and stirred for 1 h at 130 °C. After 1 h, the Schlenk tube was removed from the oil bath and allowed to cool down to ambient temperature. The yellowish solid was dissolved in chloroform and precipitated twice in methanol. The volatiles were removed under reduced pressure to yield the products as yellowish solids.  SEC  was performed in chloroform and NMR in d-chloroform. The following Mark-Houwink constants were used for the analysis of PLA in THF: K = 22.1 dl/g·10 5 , α = 0.77

Scheme 3 - Ring Opening Polymerisation to form Poly(Lactic Acid)

<!-- image -->

Table 2 - Analysis results for ROP Poly(lactic Acid) samples

| Sample   |   DP | Conversion   |   M n *kDa+ |   M w *kDa+ |   Ð M |   MaDDOSY M wt *kDa+ |
|----------|------|--------------|-------------|-------------|-------|----------------------|
| PLA 2.7k | 12.5 | 98%          |        2.09 |        2.70 |  1.29 |                 2400 |
| PLA 5k   | 25.0 | 97%          |        3.91 |        5.00 |  1.28 |                 4600 |
| PLA 9k   | 50.0 | 97%          |        6.40 |        8.96 |  1.40 |                10700 |

Figure 5 - 1H NMR (400 MHz) of Ring Opening Polymerisation of Poly(Lactic Acid) samples

<!-- image -->

Figure 6 - GPC of Ring Opening Polymerisation of Poly(Lactic Acid) samples

<!-- image -->

## Polyisoprene Synthesis

Isoprene (20.4 g, 0.300 mol, 100 eq.) was dissolved in cyclohexane (270 mL), both of which had been dried over molecular sieves (3 Å), in a flask under nitrogen to give water levels, 8.3 ppm for cyclohexane and 10.7 ppm for isoprene as measured by Karl Fischer Titration. The flask was placed in a reflux setup under nitrogen and left to equilibrate for 20 minutes at room temperature. n-butyl lithium solution (2.10 mL, 1.4 M, 1 eq.) was injected through a rubber septum. The reaction was allowed to proceed at room temperature for 720 minutes. After  the  reaction,  the  product  was  reduced  to  a  colourless,  viscous  oil  with  heating. Conversion (NMR) 96%, SEC (THF): M n = 10,700 Da, M w = 15,400 Da, ÐM = 1.15, MaDDOSY Mwt = 16,400. SEC Values obtained using PMMA calibration on RI detector.

Scheme 4 - Anionic polymerisation of Isoprene

<!-- image -->

Figure 7 - 1H NMR (80 MHz) of Anionic of  Poly(Isoprene)

<!-- image -->

b

Figure 8 - GPC of Anionic of Poly(Isoprene)

<!-- image -->

## Thermally Initiated RAFT synthesis of Poly(Methyl Acrylate)

Methyl Acrylate (28.5 g, 0.330 mol, 100 eq.) and RAFT agent (789 mg, 3.30 mmol, 1 eq.) were dissolved in 1,4-dioxane (270 mL). The resultant solution was degassed, brought under nitrogen, and heated to 70  C in an oil bath. AIBN (54.2 mg, 0.330 mmol, 10 eq.) was added and the reaction was allowed to proceed for 810 minutes at 70  C. After the reaction, the product was reduced to a yellow, viscous oil using a heat gun. Conversion (NMR) 90%, SEC (THF): M n = 5770 Da, M w = 7500 Da, ÐM = 1.30, MaDDOSY Mwt = 8100 SEC Values obtained using PMMA calibration on RI detector.

Scheme 5 - Thermally Initiated RAFT Polymerisation of Methyl Acrylate

<!-- image -->

Figure 9 - 1H NMR (80 MHz) of Thermally Initiated RAFT of Poly(Methyl Acrylate)

<!-- image -->

Figure 10 - GPC of Thermally Initiated RAFT of Poly(Methyl Acrylate)

<!-- image -->

## Redox Initiated RAFT synthesis of Poly(Methyl Acrylate)

Methyl Acrylate (28.5 g, 0.330 mol, 50 eq.) and RAFT agent (1.58 g ,6.60 mmol, 1 eq.) were dissolved  in  1,4-dioxane  (270  mL).  The  resultant  solution  was  degassed,  brought  under nitrogen and left to equilibrate for 20 minutes at room temperature. tert-Butyl hydroperoxide (149 mg, 1.65 mmol, 0.25 eq.) and ascorbic acid (145.3 g, 0.825 mmol, 0.125 eq.)  were  added.  The  reaction  was  allowed  to  proceed  for  720  minutes  at  room temperature. After the reaction, the product was then reduced to a yellow, viscous oil using a  heat  gun.  Conversion (NMR)  68%,  SEC (THF): M n =  3400  Da, M w  =  3800  Da,  Ð M  =  1.11, MaDDOSY Mwt = 4100. SEC Values obtained using PMMA calibration on RI detector.

Scheme 6 - Redox Initiated Polymerisation of Methyl Acrylate

<!-- image -->

Figure 11 - 1H NMR (80 MHz) of Redox Initiated RAFT of Poly(methyl Acrylate)

<!-- image -->

Figure 12 - GPC of Redox Initiated RAFT of Poly(Methyl Acrylate)

<!-- image -->

## Commercial Polymers

Commercial  Samples  of  lysozyme,  poly(styrene-co-maleic  anhydride)  cumene  terminated (PSCMA),  calcitonin,  poly(vinyl  pyridine)  and  styrene-ethylene-butadiene-styrene  (SEBS) were  each  dissolved  in  the  solvents  and  at  the  concentrations  detailed  in  table  3,  the molecular  weights  calculated  by  MaDDOSY  and  the  reported  weight  average  molecular weights(Mw) are also reported in table 3. Weight average molecular weights are as given by the supplier  from the certificates of analysis in all cases except the samples of SEBS in which in house GPC was used with Values obtained using PMMA calibration on RI detector.

Table 3 - Experimental details of commercial polymers.

| Sample               | Solvent           |   Concentration *mg mL -1 + |   MaDDOSYM wt *Da+ |   ReportedM w *Da+ |
|----------------------|-------------------|-----------------------------|--------------------|--------------------|
| Calcitonin           | D 2 O             |                          15 |               4300 |               3500 |
| Lysozyme             | D 2 O             |                          15 |               7700 |              14300 |
| PSCMA                | Acetone-d6        |                          15 |               3700 |               3300 |
| Poly(vinyl pyridine) | Dimethylformamide |                           7 |              50900 |              63700 |
| SEBS Polymer Source  | CDCl 3            |                          10 |              83900 |              85600 |

| SEBS Kraton         | CDCl 3   |   10 |   79000 |   82700 |
|---------------------|----------|------|---------|---------|
| SEBS Sigma- Aldrich | CDCl 3   |   10 |   84200 |   84100 |

## Representative Spectra

When processing DOSY data through Magritek Spinsolve version 2.1.3, diffusion coefficients are calculated through a Stejskal-Tanner plot. An example of the stacked spectrum is shown in figure 13, with the resultant Stejskal-Tanner plot shown in figure 14. In both cases here, the  figures  are  for  a  sample  of  100  kDa  polyisoprene  in  CDCl 3 .  In  this  experiment,  the acquisition  parameters  were  as  follows:  Number  of  scans  =  8,  acquisition  time  =  6.5  s, repetition time = 10 s, little delta = 10 ms, big delta = 100 ms, maximum gradient = 392.25 mT (=75% maximum gradient), number of steps = 8, total experiment time = 10 minutes 41 seconds. The Stejskal-Tanner plot gives a diffusion constant of 2.323x10 -11 m 2 s -1

Figure 13 - Stacked PGSTE plot for 100 kDa polyisoprene in CDCl 3

<!-- image -->

Figure 14 - Stejskal-Tanner plot of 100 kDa polyisoprene in CDCl 3

<!-- image -->

Alternatively, DOSY spectra were also processed using the GNAT, version 1.3.2. In this case a Stejskal-Tanner is again used, and the result is a 2D DOSY spectrum, rather than a stacked spectrum and fitted curve. An example plot of the same 100 kDa polyisoprene dataset as discussed above is shown in figure 15. In this case, the diffusion constant is read as 2.365x10 -11 m 2 s -1 .  The  values  from  both  approaches  vary  by  only  1.8%  and  therefore  it  can  be assumed either approach can be used.

<!-- image -->

These  spectra  are  representative  of  the  spectra  used  throughout  this  study,  individual datasets can be accessed on the Warwick research archive portal: https://wrap.warwick.ac.uk/.

## Propagation of Uncertainty of Molecular Weight Calculation Uncertainty within Molecular Weight Measurement

The calibration allows us to estimate the molecular weight of a  given polymer within this range as described by equation 1.

$$M _ { w t } = 1 0 ^ { \frac { ( \log D + \log \eta ) + 7 . 7 4 } { - 0 . 5 9 7 } }$$

Equation 1 - Calculation of Molecular Weight from Diffusion Coefficient and Solvent Viscosity as Described by the Calibration Shown in Figure 2.

However, it is unrealistic to assume this is the exact molecular weight. Indeed, with respect to polymers, a distribution of molecular weights is a statistical certainty. Where techniques such as mass spectrometry may be able to separate the component molecular weights to give  a  distribution,  techniques  such  as  DOSY  that  rely  on  measuring  a  parameter  average across an entire sample cannot, and so knowing the uncertainty within the molecular weight estimation is a must.

There are a few approaches that can be used here. Estimating uncertainty from a calibration curve  can  be  done  with  relative  ease  when  using  a  normal  calibration  curve  of  known standards of the same type, this is done using equation 2,

$$\sigma _ { \log ( M _ { w t } ) } = \frac { \sigma _ { y } } { m } \sqrt { \frac { 1 } { k } + \frac { 1 } { n } + \frac { ( y - \bar { y } ) ^ { 2 } } { m ^ { 2 } \sum _ { i = 1 } ^ { n } ( x _ { i } - \bar { x } ) ^ { 2 } } }$$

Equation 2 - Standard Deviation in DOSY Mwt.

Where  log(Mwt) is the standard deviation in the log of the estimated molecular weight,  y is the standard deviation in log (D) + log (  ) in the calibrants, m is the slope of the calibration curve, k is the number of scans in the sample DOSY experiment, n is the number of points in the calibration curve, y is the meased log (D) + log (  ) of the sample, 𝑦 ̅ is the mean of log (D) + log (  ) in the calibrants and ∑ (𝑥𝑖 -𝑥̅) 2 𝑛 𝑖=1 is the sum of the squared deviations from the mean  of  the  calibrants.  This  equation  is  adapted  from  the  work  by  Hibbert  on  'The uncertainty of a result from a linear calibration'. 4

The  standard  error  about  the  mean  for  a  measurement  can  be  related  to  the  standard deviation calculated above through equation 3:

$$S E _ { \log ( M _ { w t } ) } = \frac { \sigma _ { \log ( M _ { w t } ) } } { \sqrt { k } }$$

Equation 3 - Standard Error in DOSY M wt .

This  standard  error  can  be  related  to  95%  confidence  intervals,  Int,  in log(𝑀𝑤𝑡 ) through equation  4 5 .  It  is  worth  noting  here  that  we  assume  the  value  in  question  is  normally distributed and as such this equation holds true, in reality this may not be the case, however this approach remains a good approximation of the confidence intervals.

$$I n t \, = \log ( M _ { w t } ) \pm ( 1 . 9 6 \times S E _ { \log ( M _ { w t } ) } )$$

Equation 4 - 95% Confidence Intervals from Standard Error.

A  worked  example  of  calculation  of  the  confidence  intervals  for  the  anionic  polyisoprene sample is shown in scheme 7.

$$2 \text { merged example of calculation of the confidence intervals for the 18 1 1 } & \text { among } \\ 2 \text { is shown in scheme 7. } & \quad ( 1 ) D = 2 . 4 7 \times 1 0 ^ { - 1 1 } \, m ^ { 2 } s ^ { - 1 } \\ & \quad ( 2 ) \log _ { 1 0 } D + \log _ { 1 0 } \eta = \, - 1 0 . 2 5 7 \\ & \quad ( 3 ) \, \sigma _ { \log ( M _ { w t } ) } = \frac { 0 . 5 2 0 } { - 0 . 5 9 7 } \sqrt { \frac { 1 } { 8 } + \frac { 1 } { 3 1 } } + \frac { 0 . 0 2 7 1 } { 0 . 3 5 6 \times 2 1 . 9 3 0 } = 0 . 3 4 9 \\ & \quad ( 4 ) \, S E _ { \log ( M _ { w t } ) } = \frac { 0 . 3 4 9 } { \sqrt { 3 1 } } = 0 . 0 6 2 6 \\ & \quad ( 5 ) \log _ { 1 0 } ( I n t ) \, = \, 4 . 2 0 9 \pm ( 1 . 9 6 \times 0 . 0 6 2 6 ) \\ & \quad ( 6 ) \, M _ { w } = 1 2 2 0 0 < 1 6 4 0 0 < 2 2 1 0 0 \, g \, m o l ^ { - 1 }$$

Scheme 7 - Calculation of confidence intervals  in estimated molecular weight

Another approach is to first calculate  a  standard  error  for the  polymer  of  interest against each calibration polymer type, using equations 2 and 3, and then weight the results using equation  5.  The  confidence  intervals  can  then  be  found  using  equation  4.  The  results obtained from both methods are shown in table 5.

Equation 5 - Weighting of RMSE Values

Where ni is the number of polymer type i and 𝜎log⁡ (𝑀 𝑤𝑡 ) 𝑖 is  the root mean squared error of polymer  type  i.  Confidence  intervals  can  then  be  found  as  2  times  the  RMSE 6 Likewise, molecular  weights  can  be  calculated  using  calibration  curves  of  each  polymer  type,  and weighting the results.  As  an  example,  for  the  anionic  polyisoprene  sample,  the  molecular weights and standard deviations calculated against each polymer type in the calibration are given, along with the weighted molecular weights and standard deviations, calculated using equation 5 in table 4:

Table 4 - Parameters used during method 2 of calculation for anionic polyisoprene sample

| Polymer Type            |   Calculated molecular weight / g mol -1 |   𝜎 log⁡ (𝑀 𝑤𝑡 ) |
|-------------------------|------------------------------------------|-----------------|
| PAMAM                   |                                    11813 |            0.21 |
| Polyisoprene            |                                    13587 |            0.14 |
| PMMA                    |                                    13388 |            0.36 |
| Polystyrene             |                                    11633 |            0.27 |
| Poly(styrene sulfonate) |                                    31901 |            0.24 |
| PEG                     |                                    12310 |            0.29 |
| Weighted Averages       |                                    14651 |            0.24 |

The standard deviation can then be propagated into upper and lower bounds, as detailed above, and shown in table 5.

Table 5 - Calculations of Molecular Weight and Confidence Intervals by MaDDOSY

| Polymer              | Calculation using Equations 2, 3 and 4   | Calculation using Equations 2-6   |   GPC M w |
|----------------------|------------------------------------------|-----------------------------------|-----------|
| Polyurethane         | 72300< 101000 <142000                    | 17200< 105200 <645000             |     99300 |
| Cu-RDRPMA            | 1540< 2160 <3030                         | 680< 2040 <6130                   |      2910 |
| ROP PLA 2.7k         | 1720< 2400 <3360                         | 780< 2300 <6750                   |      2700 |
| ROP PLA 5k           | 3370< 4630 <6350                         | 1620< 4450 <12200                 |      4990 |
| ROP PLA 9k           | 8050< 10800 <14400                       | 3800< 10700 <30000                |      8960 |
| Anionic Polyisoprene | 12200< 16400 <22100                      | 5040< 14700 <42600                |     16500 |
| Thermal RAFTMA       | 6050< 8120 <10900                        | 2830< 7800 <21500                 |      7510 |
| Redox RAFT MA        | 3000< 4060 <5470                         | 1380< 3830 <10600                 |      3810 |
| Calcitonin           | 3140< 4320 <5940                         | 1510< 4150 <11440                 |      3460 |
| Lysozyme             | 6440< 7680 <9150                         | 3120< 7480 <17900                 |     14300 |
| PSCMA                | 2690< 3720 <5130                         | 1280< 3560 <9910                  |      3270 |
| Poly(vinyl pyridine) | 40200< 50900 <64600                      | 14000< 51800 <191700              |     63700 |

$$w \sigma _ { \log ( M _ { w t } ) } = \frac { \sum _ { i = 1 } ^ { n } n _ { i } \sigma _ { \log ( M _ { w t } ) _ { i } } } { \sum _ { i = 1 } ^ { n } n _ { i } }$$

| SEBS Polymer Source   | 67500< 83900 <104300   | 20200< 86300 <367700   |   85600 |
|-----------------------|------------------------|------------------------|---------|
| SEBS Kraton           | 63400< 79000< 98400    | 19400< 81100< 339300   |   82700 |
| SEBS Sigma- Aldrich   | 67800< 84200 <104700   | 20300< 86600< 369600   |   84100 |

In  each  case,  the  number  in  bold  is  the  predicted  molecular  weight,  and  the  numbers flanking it  are the  lower  and upper 95% confidence intervals, respectively. Universally, we see  excellent  agreement  between  the  predicted  molecular  weight  and  the  GPC  weight average  molecular  weight.  We  have  elected  to  use  the  first  method  when  calculating uncertainties moving forward, allowing us to calculate molecular weights and uncertainties across  the  entire  range  of  calibrants,  so  as  not  to  put  more  weighting  on  those  polymer types which had more calibration standards available.

- (1)  Ferguson, C. J.; Hughes, R. J.; Nguyen, D.; Pham, B. T. T.; Gilbert, R. G.; Serelis, A. K.; Such, C. H.; Hawkett, B. S. Ab Initio Emulsion Polymerization by RAFT-Controlled Self-Assembly. Macromolecules 2005 , 38 (6), 2191-2204. https://doi.org/10.1021/ma048787r.
- (2)  Ciampolini, M.; Nardi, N. Five-Coordinated High-Spin Complexes of Bivalent Cobalt, Nickel, andCopper with Tris(2-Dimethylaminoethyl)Amine. Inorg. Chem. 1966 , 5 (1), 4144. https://doi.org/10.1021/ic50035a010.
- (3)  Castañar, L.; Poggetto, G. D.; Colbourne, A. A.; Morris, G. A.; Nilsson, M. The GNAT: A New Tool for Processing NMR Data. Magn. Reson. Chem. 2018 , 56 (6), 546-558. https://doi.org/10.1002/mrc.4717.
- (4)  Hibbert, D. B. The Uncertainty of a Result from a Linear Calibration. Analyst 2006 , 131 (12), 1273-1278. https://doi.org/10.1039/B615398D.
- (5)  Altman, D. G.; Bland, J. M. Standard Deviations and Standard Errors. BMJ 2005 , 331 (7521), 903.
- (6)  Improving Information for Social Policy Decisions -- The Uses of Microsimulation Modeling: Volume I, Review and Recommendations. In Improving Information for Social Policy Decisions -- The Uses of Microsimulation Modeling: Volume I, Review and Recommendations ; National Research Council, 1991; Vol. 1, pp 92-94. https://doi.org/10.17226/1835.

File: case_studies/large_run_1/result/2026-07-17_17-22-07/2024 - Molar Mass Determination for Small and Large Molecules Using Diffusion-Ordered Spectroscopy - SI/extract/output.md
## Supporting Information

## Molar Mass Determination for Small and Large Molecules using Diffusion-Ordered Spectroscopy

Wolf Hiller,* Bastian Grabe and Jan Schonert

TU Dortmund University Faculty of Chemistry and Chemical Biology Otto-Hahn-Str. 4a, 44227 Dortmund

## *Corresponding Author:

Wolf Hiller -TU Dortmund University, Faculty of Chemistry and Chemical Biology, 44227 Dortmund, Germany

Email: wolf.hiller@tu-dortmund.de

## Content:

S2: Molar masses of the polymers

S3: Molar masses of small molecules

S4-S6: Experimental conditions of DOSY measurements

S6: Calculated parameters with DOSY and dynamic viscosities

S7: Temperature dependences of dynamic viscosities

S8: References

S9-S14: Diffusion coefficients in dependence of molar masses

S15: Experimental vs. calculated diffusion coefficients

## 1) Tables:

Table S1. Molar masses (in g/mol) of PS-, PMMA, PI, P2VP and PEO homopolymers used for the DOSY calibration.

| Polymer   | Sample   |     M p |     M w |     M n |   PDI |
|-----------|----------|---------|---------|---------|-------|
|           | ps1      |    1306 |    1220 |    1120 |  1.09 |
|           | ps2      |    3500 |    3510 |    3350 |  1.05 |
|           | ps3      |    8680 |    8670 |    8420 |  1.03 |
|           | ps4      |   19700 |   19100 |   18200 |  1.05 |
|           | ps5      |   34800 |   34000 |   32700 |  1.04 |
| PS        | ps6      |   66000 |   62500 |   59300 |  1.05 |
|           | ps7      |  130000 |  125000 |  120000 |  1.04 |
|           | ps8      |  304000 |  294000 |  282000 |  1.04 |
|           | ps9      |  552000 |  554000 |  532000 |  1.04 |
|           | ps10     | 1240000 | 1170000 | 1100000 |  1.06 |
|           | pmma1    |    2160 |    2130 |    1920 |  1.11 |
|           | pmma2    |    5980 |    5930 |    5590 |  1.06 |
|           | pmma3    |   12900 |   12800 |   12300 |  1.04 |
|           | pmma4    |   22800 |   21200 |   18700 |  1.13 |
| PMMA      | pmma5    |   41400 |   40300 |   38100 |  1.06 |
|           | pmma6    |   88500 |   86700 |   83700 |  1.04 |
|           | pmma7    |  202000 |  187000 |  175000 |  1.07 |
|           | pmma8    |  520000 |  517000 |  501000 |  1.03 |
|           | pmma9    |  988000 |  936000 |  850000 |  1.10 |
|           | pi1      |    1030 |    1070 |     944 |  1.13 |
|           | pi2      |    2200 |    2190 |    2030 |  1.08 |
|           | pi3      |    4620 |    4610 |    4450 |  1.04 |
|           | pi4      |   12100 |   12000 |   11800 |  1.02 |
|           | pi5      |   23500 |   23600 |   23300 |  1.01 |
| PI        | pi6      |   42300 |   42500 |   42000 |  1.01 |
|           | pi7      |  111000 |  111000 |  110000 |  1.01 |
|           | pi8      |  226000 |  231000 |  227000 |  1.02 |
|           | pi9      |  443000 |  443000 |  429000 |  1.03 |
|           | pi10     | 1180000 | 1090000 | 1010000 |  1.08 |
|           | p2vp1    |    1020 |    1050 |     867 |  1.21 |
|           | p2vp2    |    2450 |    2490 |    2180 |  1.14 |
|           | p2vp3    |    5780 |    5790 |    4630 |  1.25 |
|           | p2vp4    |   11500 |   12200 |   11500 |  1.06 |
|           | p2vp5    |   19600 |   20500 |   19600 |  1.04 |
| P2VP      | p2vp6    |   42800 |   43100 |   40500 |  1.06 |
|           | p2vp7    |  118000 |  120000 |  113000 |  1.06 |
|           | p2vp8    |  243000 |  249000 |  232000 |  1.07 |
|           | p2vp9    |  539000 |  535000 |  488000 |  1.10 |
|           | p2vp10   | 1160000 | 1200000 | 1040000 |  1.15 |
| PEO       | peo1     |    1030 |    1020 |     978 |  1.04 |

| peo2   |    3450 |    3450 |    3340 |   1.03 |
|--------|---------|---------|---------|--------|
| peo3   |    6530 |    6200 |    5860 |   1.06 |
| peo4   |   12600 |   11400 |   10300 |   1.11 |
| peo5   |   26100 |   25800 |   22100 |   1.17 |
| peo6   |   42700 |   40100 |   30700 |   1.31 |
| peo7   |   99000 |  103000 |   91800 |   1.12 |
| peo8   |  217000 |  220000 |  196000 |   1.12 |
| peo9   |  504000 |  504000 |  461000 |   1.09 |
| peo10  | 1180000 | 1200000 | 1110000 |   1.08 |

Table S2. Molar masses (in g/mol) of small molecules used for the DOSY calibration. The samples are separated  according  to  their  shapes:  CS=compact  spheres,  DSE=dissipated  spheres  and  ellipsoids, ED=expanded discs (nomenclature according to ref (1,2)).

| Shape   | Sample                         |   M[g/mol] |
|---------|--------------------------------|------------|
|         | Cyclopentane                   |         70 |
|         | THF                            |         72 |
|         | TMS                            |         88 |
| CS      | Methyl- tert -butylether (MTB) |         88 |
|         | Tetramethylbutane (TMB)        |        114 |
|         | Adamantane                     |        136 |
|         | N(SiMe 3 ) 3                   |        234 |
|         | Si(SiMe 3 ) 4                  |        321 |
|         | Toluene                        |         92 |
|         | Diisopropylether               |        102 |
|         | Indene                         |        116 |
|         | Naphthalene                    |        128 |
|         | 1,3-Indandione                 |        146 |
|         | 2-Phenylpyridine               |        155 |
| DSE     | Tetramethoxypropane            |        164 |
|         | Diphenylacetylene              |        178 |
|         | Diphenylsulfoxide              |        202 |
|         | 1-Phenylnaphthalene            |        204 |
|         | Triphenylmethane               |        244 |
|         | Tri-(o-tolyl)-phosphine        |        304 |
|         | Hexaphenyltrisiloxane          |        595 |
|         | BINAP                          |        623 |
|         | Anthracene                     |        178 |
|         | Acridine                       |        179 |
|         | 9-Methylanthracene             |        192 |
|         | Pyrene                         |        202 |
| ED      | Anthrachinone                  |        208 |
|         | Triphenylene                   |        228 |
|         | 3,4-Dihydrobenzophenanthrene   |        281 |
|         | Tetraphenylnaphthalene         |        433 |

Table S3. Pulsed field gradient conditions for all polymers and solvents: Gradient pulse length given as little delta  (LD)  and  diffusion  delay  as  big  delta  (BD)  for  the  convection  compensated  pulse  sequence dstebpgp3s

| Sample   | Gradients   | CDCl 3     | C 6 D 6   | CD 2 Cl 2   | THF                 | Toluene    | Acetone   |
|----------|-------------|------------|-----------|-------------|---------------------|------------|-----------|
| ps1      | LD/ms       | 2.0        | 2.0       | 1.6         | 2.0                 | 2.0        | 1.6       |
|          | BD/ms       | 76.73      | 76.73     | 77.27       | 76.73               | 76.73      | 57.27     |
|          | LD/ms       | 2.0        | 2.0       | 1.6         | 2.0                 | 2.0        | 1.6       |
| ps2      | BD/ms       | 76.73      | 76.73     | 77.27       | 76.73               | 76.73      | 57.27     |
|          | LD/ms       | 2.6        | 2.6       | 2.4         | 2.6                 | 2.6        | 2.0       |
| ps3      | BD/ms       | 95.93      | 95.93     | 76.2        | 95.93               | 95.93      | 76.73     |
|          | LD/ms       | 3.2        | 3.2       | 3.0         | 3.2                 | 3.2        | 2.6       |
| ps4      | BD/ms       | 95.13      | 95.13     | 95.4        | 95.13               | 95.13      | 75.93     |
| ps5      | LD/ms       | 3.8        | 3.8       | 3.6         | 3.8 94.33 4.2 113.8 | 3.8 94.33  | 3.0 75.4  |
|          | BD/ms       | 94.33      | 94.33     | 94.6        |                     | 4.2        |           |
| ps6      | LD/ms       | 4.2        | 4.2       | 4.0         |                     |            | -         |
|          | BD/ms       | 113.8      | 113.8     | 94.07       |                     | 113.8      | -         |
|          | LD/ms       | 5.6        | 5.6       | 5.6         | 5.6                 | -          | -         |
| ps7      | BD/ms       | 111.93     | 91.93     | 141.93      | 91.93               | -          | -         |
|          | LD/ms       | 5.6        | 5.6       | 5.6         | 5.6                 | -          | -         |
| ps8      | BD/ms       | 191.93     | 191.93    | 251.93      | 191.93              | -          | -         |
|          | LD/ms LD/ms | 5.6        | 5.6 5.6   | 5.6 5.6     | 5.6 241.93          | -          | -         |
| ps9      | BD/ms       | 291.93     | 241.93    | 251.93      | 5.6                 | - -        | - -       |
| ps10     | BD/ms       | 5.6 291.93 | 391.93    | 341.93      | 391.93              | -          | -         |
| Sample   | Gradients   | CDCl 3     | C 6 D 6   | CD 2 Cl 2   | THF                 | DMSO       | -         |
| pmma1    | LD/ms       | 2.0 76.73  | 2.0 76.73 | 1.6 77.27   | 2.0 76.73           | 3.6 74.6   | - -       |
| pmma2    | BD/ms       |            | 76.73     | 76.73       | 76.47               |            |           |
|          | LD/ms       | 2.0        | 2.0       | 2.0         | 2.2                 | 3.8        | -         |
|          | BD/ms       | 76.73      |           |             |                     | 94.33      | -         |
| pmma3    | LD/ms       | 2.6        | 2.6       | 2.4         | 2.6                 | 4.0        | -         |
|          | BD/ms       | 95.93      | 95.93     | 96.2        | 95.93               | 94.07      | -         |
| pmma4    | LD/ms       | 3.2        | 3.2       | 3.0         | 3.2                 | 4.6        | -         |
| pmma5    | BD/ms LD/ms | 95.13 3.8  | 95.13 3.8 | 95.4 3.6    | 95.13 3.8           | 113.27 5.2 | -         |
|          | BD/ms LD/ms | 94.33 4.2  | 94.33 4.2 | 94.6        | 94.33 4.2           | 122.47 5.6 | - -       |
| pmma6    |             | 113.8      | 113.8     | 4.0         | 113.8               | 141.93     | -         |
|          |             |            |           | 94.07       |                     |            |           |
|          | BD/ms LD/ms | 5.6        | 5.6       | 5.6         | 5.6                 | -          | - -       |
| pmma7    | BD/ms       | 141.93     | 141.93    | 141.93      | 91.93               | -          | -         |
|          | LD/ms       | 5.6        | 5.6       | 5.6         | 5.6                 | -          | -         |
| pmma8    | BD/ms       | 291.93     | 291.93    | 251.93      | 191.93              | -          | -         |
|          | LD/ms       | 5.6        | 5.6       | 5.6         | 5.6                 |            | -         |
| pmma9    | BD/ms       | 391.93     | 391.93    | 341.93      | 341.93              | - -        | -         |
|          | Gradients   | CDCl 3     | C 6 D 6   | CD 2 Cl 2   | THF                 | -          | -         |
|          | LD/ms       | 1.6        | 2.0       | 1.6         | 1.8                 | -          | -         |
| Sample   |             |            |           |             |                     |            |           |
| pi1      | BD/ms       | 77.27      | 76.73     | 77.27 1.8   | 77.0                | -          | -         |
| pi2      |             |            |           |             |                     |            | -         |
|          | LD/ms       | 2.0        | 2.0       |             | 2.0                 | -          |           |

|        | BD/ms       | 77.0      | 76.73     | 77.0      | 76.73     | -         | -   |
|--------|-------------|-----------|-----------|-----------|-----------|-----------|-----|
|        | LD/ms       | 2.4       | 2.4       | 2.4       | 2.6       | -         | -   |
| pi3    | BD/ms       | 96.2      | 96.2      | 96.2      | 95.93     | -         | -   |
|        | LD/ms       | 3.0       | 3.2       | 2.6       | 3.2       | -         | -   |
| pi4    | BD/ms       | 95.4      | 95.13     | 95.93     | 95.13     | -         | -   |
|        | LD/ms       | 3.6       | 4.0       | 3.6       | 3.8       | -         | -   |
| pi5    | BD/ms       | 94.6      | 94.07     | 94.6      | 94.33     | -         | -   |
|        | LD/ms       | 4.2       | 4.4       | 4.2       | 4.2       | -         | -   |
| pi6    | BD/ms       | 113.8     | 113.53    | 113.8     | 113.8     | -         | -   |
|        | LD/ms       | 4.6       | 5.2       | 4.6       | 4.8       | -         | -   |
| pi7    | BD/ms       | 143.27    | 142.47    | 113.27    | 143.0     | -         | -   |
|        | LD/ms       | 5.6       | 5.6       | -         | 5.6       | -         | -   |
| pi8    | BD/ms       | 191.93    | 191.93    | -         | 161.93    | -         | -   |
|        | LD/ms       | 5.6       | 5.6       | -         | 5.6       | -         | -   |
| pi9    | BD/ms       | 291.93    | 291.93    | -         | 261.93    | -         | -   |
|        | LD/ms       | 5.6       | 5.6       | -         | 5.6       | -         | -   |
| pi10   | BD/ms       | 491.93    | 491.93    | -         | 441.93    | -         | -   |
| Sample | Gradients   | C 6 D 6   | CD 2 Cl 2 | THF       | MeOD      | -         | -   |
|        | LD/ms       | 1.8       | 1.6       | 1.6       | 1.8       | -         | -   |
| p2vp1  | BD/ms       | 77.0      | 77.27     | 77.27     | 77.0      | -         | -   |
| p2vp2  | LD/ms       | 2.0       | 1.6       | 1.8       | 2.0       | -         | -   |
|        | BD/ms       | 76.73     | 77.27     | 77.0      | 76.73     | -         | -   |
|        | LD/ms       | 2.4       | 2.0       | 2.0       | 2.4       | -         | -   |
| p2vp3  | BD/ms       | 96.2      | 96.73     | 96.73     | 96.2      | -         | -   |
|        | LD/ms       | 2.8       | 2.4       | 2.4       | 2.8       | -         | -   |
| p2vp4  | BD/ms       | 95.67     | 96.2      | 96.2      | 95.67     | -         | -   |
|        | LD/ms       | 3.4       | 2.8       | 2.8       | 3.2       | -         | -   |
| p2vp5  | BD/ms       | 94.87     | 105.67    | 105.67    | 105.13    | -         | -   |
| p2vp6  | LD/ms       | 4.0       | 3.4       | 3.4       | 3.8       | -         | -   |
|        | BD/ms       | 114.07    | 114.87    | 114.87    | 114.33333 | -         | -   |
|        | LD/ms       | 4.6       | 4.0       | 4.0       | 4.4       | -         | -   |
| p2vp7  | BD/ms       | 123.27    | 124.07    | 124.07    | 123.53    | -         | -   |
|        | LD/ms       | 5.6       | 5.6       | 5.6       | -         | -         | -   |
| p2vp8  | BD/ms       | 141.93    | 141.93    | 141.93    | -         | -         | -   |
|        | LD/ms       | 5.6       | 5.6       | 5.6       | -         | -         | -   |
| p2vp9  | BD/ms       | 191.93    | 191.93    | 191.93    | -         | -         | -   |
|        | LD/ms       | 5.6       | 5.6       | 5.6       | -         | -         | -   |
| p2vp10 | BD/ms       | 341.93    | 341.93    | 341.93    | -         | -         | -   |
| Sample | Gradients   | MeOD      | D 2 O     | CD 3 CN   | THF       | Acetone   | -   |
|        | LD/ms       |           | 2.6       |           | 2.0       | 1.6       | -   |
| peo1   |             | 2.0       |           | 1.6       |           |           |     |
| peo2   | BD/ms       | 76.73     | 75.93     | 77.27     | 76.73     | 57.27     | -   |
|        | LD/ms       | 2.0       | 2.6       | 1.6       | 2.0       | 1.6       | -   |
| peo3   | BD/ms LD/ms | 76.73 2.6 | 75.93 3.2 | 77.27 2.4 | 76.73 2.4 | 57.27 2.0 | - - |
|        | BD/ms       | 95.93     | 95.13     | 76.2      | 96.2      | 76.73     | -   |
| peo4   | LD/ms       | 3.2       | 3.8       | 3.0       | 3.0       | 2.6       | -   |

| BD/ms   |   95.13 |   94.33 |   95.4 |   95.4 | 75.93   | -   |
|---------|---------|---------|--------|--------|---------|-----|
| LD/ms   |     3.8 |     4.6 |    3.6 |    3.6 | 3.0     | -   |
| BD/ms   |   94.33 |   93.27 |   94.6 |   94.6 | 75.4    | -   |
| LD/ms   |     4.2 |     5.2 |    4.0 |    4.0 | -       | -   |
| BD/ms   |   113.8 |  112.47 |  94.07 | 114.07 | -       | -   |
| LD/ms   |     5.6 |     5.6 |    5.6 |    5.6 | -       | -   |
| BD/ms   |  141.93 |  241.93 |  91.93 | 141.93 | -       | -   |
| LD/ms   |     5.6 |     5.6 |    5.6 |    5.6 | -       | -   |
| BD/ms   |  291.93 |  341.93 | 161.93 | 191.93 | -       | -   |
| LD/ms   |     5.6 |     5.6 |    5.6 |    5.6 | -       | -   |
| BD/ms   |  291.93 |  491.93 | 241.93 | 291.93 | -       | -   |
| LD/ms   |     5.6 |     5.6 |    5.6 |    5.6 | -       | -   |
| BD/ms   |  491.93 |  641.93 | 441.93 | 491.93 | -       | -   |

-

Table S4a. Parameters b (Flory parameter) and c of the power scaling D=c·M -b  determined via DOSY and the dynamic viscosities (in Pa·s) of the solvents for small molecules of different shapes at T=298 K: compact spheres (CS), dissipated spheres and ellipsoids (DSE) and expanded discs (ED) (parameters b and c are calculated from diffusion data of ref (1) reproduced with permission of the Royal Society of Chemistry and ref  (2)  reproduced  with  permission  of  John  Wiley  and  Sons,  respectively).  The  dynamic  viscosities  are related to the references and temperature dependences of Table S5.

| Sample   | THF-d8          |   C 6 D 6 |    CDCl 3 |   CD 2 Cl 2 |   Toluene- d8 |   DMSO-d6 |   C 6 D 12 |
|----------|-----------------|-----------|-----------|-------------|---------------|-----------|------------|
| CS / b   | 0.50087 0.46669 |    0.4635 |    0.4837 |      0.5065 |       0.61984 |           |    0.58898 |
| CS / c   | 1.8988E-8       |  1.562E-8 | 1.5319E-8 |   2.1503E-8 |     1.7992E-8 | 1.0117E-8 |  1.9022E-8 |
| CS / η   | 0.0005011       | 0.0006381 | 0.0005444 |   0.0004137 |      0.000619 |  0.002185 |  0.0009597 |
| DSE / b  | 0.61287         |   0.62975 |   0.57938 |     0.56926 |       0.61902 |   0.72055 |     0.7025 |
| DSE / c  | 3.4413E-8       | 3.5605E-8 | 2.6851E-8 |   3.3222E-8 |     3.1356E-8 | 1.7684E-8 |  3.8083E-8 |
| DSE / η  | 0.0005011       | 0.0006381 | 0.0005444 |   0.0004137 |      0.000619 |  0.002185 |  0.0009597 |
| ED / b   | 0.78013         |   0.76497 |   0.61563 |     0.63314 |        0.8235 |   0.89594 |     1.0642 |
| ED / c   | 8.8757E-8       | 7.6004E-8 | 3.5927E-8 |   5.1783E-8 |     9.8044E-8 | 4.6005E-8 |  2.8854E-7 |
| ED / η   | 0.0005011       | 0.0006381 | 0.0005444 |   0.0004137 |      0.000619 |  0.002185 |  0.0009597 |

Table S4b. Parameters b (Flory parameter) and c of the power scaling D=c·M -b  determined via DOSY and the dynamic viscosities (in Pa·s) of the solvents for PS, PMMA, PI, P2VP and PEO at T=298.15 K. The dynamic viscosities are related to the references and temperature dependences of Table S5.

| Sample           | THF-d8    | C 6 D 6   | CDCl 3    | CD 2 Cl 2   | Toluene-d8   | Acetone-d6   |
|------------------|-----------|-----------|-----------|-------------|--------------|--------------|
| PS / b           | 0.5604    | 0.56041   | 0.56239   | 0.56162     | 0.53106      | 0.45209      |
| PS / c 3.1796E-8 |           | 2.5445E-8 | 2.9966E-8 | 3.92E-8     | 2.1376E-8    | 2.0934E-8    |
| PS / η           | 0.000501  | 0.000636  | 0.000544  | 0.000413    | 0.0006179    | 0.000326     |
|                  | THF-d8    | C 6 D 6   | CDCl 3    | CD 2 Cl 2   | DMSO-d6      | -            |
| PMMA/b           | 0.5624    | 0.56913   | 0.58372   | 0.58736     | 0.44424      | -            |
| PMMA/c 3.6793E-8 |           | 2.9624E-8 | 3.8316E-8 | 5.1798E-8   | 3.1205E-9    | -            |
| PMMA/ η          | 0.000501  | 0.000636  | 0.000544  | 0.000413    | 0.00218      | -            |
|                  | THF-d8    | C 6 D 6   | CDCl 3    | CD 2 Cl 2   | -            | -            |
| PI / b           | 0.60811   | 0.61614   | 0.62721   | 0.57317     | -            | -            |
| PI / c 4.672E-8  |           | 4.0871E-8 | 5.0317E-8 | 4.1675E-8   | -            | -            |
| PI / η           | 0.000501  | 0.000636  | 0.000544  | 0.000413    | -            | -            |
|                  | THF-d8    | C 6 D 6   | CD 2 Cl 2 | MeOD        | -            | -            |
| P2VP/b           | 0.5049    | 0.48883   | 0.53396   | 0.4789      | -            | -            |
| P2VP/c           | 1.8199E-8 | 1.2484E-8 | 2.6449E-8 | 1.1295E-8   | -            | -            |

| P2VP/ η   | 0.000501   | 0.000636   | 0.000413   | 0.000602   | -          | -   |
|-----------|------------|------------|------------|------------|------------|-----|
|           | THF-d8     | CD 3 CN    | D 2 O      | MeOD       | Acetone-d6 | -   |
| PEO / b   | 0.58062    | 0.59613    | 0.5723     | 0.57021    | 0.47448    | -   |
| PEO / c   | 3.3196E-8  | 5.225E-8   | 1.3268E-8  | 2.5609E-8  | 2.1208E-8  | -   |
| PEO / η   | 0.000501   | 0.000357   | 0.001098   | 0.000602   | 0.000326   | -   |

Table S4c. Parameters b (Flory parameter) and c of the power scaling D=c·M -b  determined via DOSY and the dynamic viscosities (in Pa·s) of the solvents for PMMA in C6D6 and PEO in D2O at variable temperatures in Kelvin. The dynamic viscosities are related to the references and temperature dependences of Table S5.

| Sample            | 298.15 K   |   305.15 K | 312.15 K   | 319.15 K   | 326.15 K   | 333.15 K   |
|-------------------|------------|------------|------------|------------|------------|------------|
| 0.52734           | 0.52996    |    0.52552 | 0.53221    | 0.51415    | 0.51461    | PMMA/b     |
| 2.0111E-8         | 2.3805E-8  |    2.58E-8 | 3.0718E-8  | 2.9217E-8  | 3.2651E-8  | PMMA/c     |
| PMMA/ η 0.000636  | 0.0005771  |  0.0005253 |            | 0.0004801  | 0.0004405  | 0.0004057  |
| Sample 298.15     | K 303.15 K |            | 313.15 K   | 323.15 K   | 333.15 K   | -          |
| PEO / b           | 0.5723     |    0.55987 | 0.56339    | 0.55747    | 0.55169    | -          |
| PEO / c 1.3268E-8 |            |  1.4378E-8 | 1.9152E-8  | 2.3712E-8  | 2.7776E-8  | -          |
| PEO / η           | 0.001098   |  0.0009738 | 0.0008001  | 0.0006653  | 0.0005595  | -          |

Table S5. Temperature dependences of the dynamic viscosities in Pa·s calculated with 𝐥𝐥𝐥𝐥𝐥𝐥 ( η ) = 𝒅𝒅 𝑻𝑻 + 𝒆𝒆 .

| Solvent    |          d |        e | literature   |
|------------|------------|----------|--------------|
| THF-d8     |  404.06770 | -4.65605 | ref. (3)     |
| C 6 D 6    |  555.68004 | -5.05978 | ref. (3)     |
| CDCl 3     |  381.31056 | -4.54363 | ref. (4)     |
| CD 2 Cl 2  |  428.82173 | -4.82233 | ref. (5)     |
| Toluene-d8 |  442.06333 | -4.69177 | ref. (6,7)   |
| DMSO-d6    |  756.47082 | -5.19904 | ref. (3)     |
| C 6 D 12   |  653.21399 | -5.20988 | ref. (8)     |
| MeOD       |  549.48078 | -5.06149 | ref. (5)     |
| D 2 O      | 810.387038 | -5.68473 | ref. (9,10)  |
| CD 3 CN    |  388.56288 | -4.74954 | ref. (3)     |
| Acetone-d6 |  376.24429 |   -4.749 | ref. (3)     |

References:

- (1) Bachmann, S.; Neufeld, R.; Dzemski, M.; Stalke, D. New External Calibration Curves (ECCs) for the Estimation of Molecular Weights in Various Common NMR Solvents. Chemistry - A European Journal 2016 , 22 , 8462-8465. https://doi.org/10.1002/chem.201601145.
- (2) Neufeld, R.; Stalke, D. Accurate Molecular Weight Determination of Small Molecules via DOSY-NMR by Using External Calibration Curves with Normalized Diffusion Coefficients. Chem Sci 2015 , 6 , 33543364. https://doi.org/10.1039/C5SC00670H.
- (3) Holz, M.; Mao, Xi-an; Seiferling, D.; Sacco, A. Experimental study of dynamic isotope effects in molecular liquids: Detection of translation -rotation coupling. J. Chem. Phys. 1996 , 104, 669-679. https://doi.org/10.1063/1.470863.
- (4) Evans, R.; Dal Poggetto, G.; Nilsson, M.; Morris, G. A. Improving the Interpretation of Small Molecule Diffusion Coefficients. Anal. Chem. 2018 , 90 , 3987-3994. https://doi.org/10.1021/acs.analchem.7b05032.
- (5) Kennedy, K. G.; Miles, D. T. J Undergrad Chem Res 2004 , 4 , 145-150.
- (6) Wilbur, D. J.; Jonas, J. Fourier transform NMR in liquids at high pressure. III. Spin-lattice relaxation in toluene -d8. J. Chem. Phys. 1975 , 62, 2800-2807. https://doi.org/10.1063/1.430815.
- (7) Artaki, I.; Jonas, J. Pressure effect on the coupling between rotational and translational motions of supercooled viscous fluids. J. Chem. Phys. 1985 , 82 , 3360-3370. https://doi.org/10.1063/1.448939.
- (8) Dixon, J. A.; Schiessler, R. W. Viscosities of Benzene-d6 and Cyclohexane-d12.
- J. [Phys. Chem. 1954 , 58 , 430-432. https://doi.org/10.1021/j150515a012.](https://doi.org/10.1021/j150515a012)
- (9) Hardy, R. C.; Cottington, R. L. J. Research National Bureau of Standards 1949 , 42, 573-578 .
- (10) Harris, K. R.; Woolf, L. A. Temperature and Volume Dependence of the Viscosity of Water and Heavy Water at Low Temperatures. J. Chem. Eng. Data 2004, 49, 1064-1069. https://doi.org/10.1021/je049918m.

## 2) Figures:

Figure S1. Diffusion coefficients of PS (blue symbols) and PMMA (red symbols) in dependence of the molar mass for different solvents.

<!-- image -->

Figure S2. Diffusion coefficients of PEO (black symbols) and PI (green symbols) in dependence of the molar mass for different solvents.

<!-- image -->

Figure S3. Diffusion coefficients of P2VP in dependence of the molar mass for different solvents.

<!-- image -->

Figure S4: Diffusion  coefficients  of  small  molecules  (compact  spheres)  in  dependence  of  the molar mass for different solvents (reproduced from ref (1) with permission of the Royal Society of Chemistry and reproduced from ref (2) with permission of John Wiley and Sons).

<!-- image -->

Figure  S5: Diffusion  coefficients  of  small  molecules  (dissipated  spheres  and  ellipsoids)  in dependence of the molar mass for different solvents (reproduced from ref (1) with permission of the Royal Society of Chemistry and reproduced from ref (2) with permission of John Wiley and Sons).

<!-- image -->

Figure S6. Diffusion coefficients of small molecules (expanded discs) in dependence of the molar mass  for  different  solvents  (reproduced  from  ref  (1)  with  permission  of  the  Royal  Society  of Chemistry and reproduced from ref (2) with permission of John Wiley and Sons).

<!-- image -->

Figure S7: Experimental diffusion coefficients via equation (10) (see main text) vs. calculated diffusion  coefficients  for  all  small  molecules  (green  circles),  polymers  (blue  circles)  and temperature dependences (red circles), respectively.

<!-- image -->
