Repository: ProgramPhantom/ChemistryExtract

# Chemstractor 🧪

```text
   ________                                         __             
  / ____/ /_  ___  ____ ___  _______________ ______/ /_____  _____ 
 / /   / __ \/ _ \/ __ `__ \/ ___/ ___/ ___/ __ `/ __/ __ \/ ___/ 
/ /___/ / / /  __/ / / / / (__  |__  ) /  / /_/ / /_/ /_/ / /     
\____/_/ /_/\___/_/ /_/ /_/____/____/_/   \__,_/\__/\____/_/      

           .---.
          |     |                 🧪 Chemstractor v0.1.0
          |     |                 Chemistry Table & Metadata Extraction
          |     |                 
         /       \                Powered by Docling & LLMs
        /    o    \               
       /  o     o  \

File: case_studies/large_run_2/1993 - Resolution of Discrete and Continuous Molecular Size Distributions by Means of Diffusion-Ordered 2D NMR Spectroscopy/extract/output_clean.md (part 1 of 2)
## Resolution of  Discrete and Continuous Molecular Size Distributions by  Means of  Diffusion-Ordered  2D NMR Spectroscopy

Kevin F . Morns and Charles S. Johnson, Jr.'

Contribution  from the Department o f Chemistry, University o f North Carolina, Chapel Hill, North Carolina 27599- 3290

Received November 19, 1992

Abstract: Diffusion-ordered 2D NMR (DOSY) experiments have been developed for the analysis of mixtures.  These experiments  yield conventional  chemical shift  spectra in one  dimension and  spectra of diffusion coefficients (or approximate molecular radii) in the other.  At the heart of this method are the analysis and display of data obtained with  pulsed field gradient (PFG) NMR techniques.  At each point on the chemical shift axis, a set of intensities is obtained as a function of K2 (K = yg6, where y is the magnetogyric ratio and g  and 6 are the gradient pulse amplitude and duration, respectively).  These diffusion-dependent data sets are inverted by means of the computer programs SPLMOD, when discrete  diffusion  coefficients  are  expected, and  CONTIN,  when continuous distributions  are  present.  Since  the  inversion is ill-conditioned, it is necessary to introduce additional information to limit  the range of  solutions. In  addition to assumed prior knowledge  of the decay kernels and the nonnegativity of amplitudes and decay constants, a set of criteria has been  constructed for the discrete analysis case that takes into account physical limits on diffusion coefficients, experimentally accessible values,  and artifacts resulting  from variations  in  effective  decay  kernels  resulting  from instrumental nonlinearities.  Examples of analyses of simulated data and experimental data for mixtures are displayed. Also, 2D spectra generated by CONTIN are displayed for polydisperse polymer samples.  These results demonstrate 'at  a  glance'  qualitative  analysis  of  molecular  size distributions  in  mixtures  and,  with  proper  care,  quantitative determination  of  diffusion coefficients.

## Introduction

The extreme selectivity of high-resolution N MR is based on short-range interactions that are primarily electronic in nature. Long-range interactions associated with the overall size or shape of  molecules  or molecular  aggregates often have small or even negligible effects on observed  spectra. For  example,  sodium dodecyl sulfate (SDS) exhibits essentially the same IH spectrum as a monomer or as a component of a micelle, and the spectral patterns of  amino acid residues in polypeptides depend on the local  environment rather than on structures nanometers away. However,  sizes  and  shapes are  related  to  friction  factors  for reorientational  and  translational  motion  and,  thus,  influence nuclear  relaxation  rates. At  least  for  macromolecular  and supramolecular systems, reorientational motion primarily affects T2 and TI, values through the  modulation  of local magnetic dipoledipole interactions. Studies of  these  parameters  are valuable sources  of  information  about  molecular  dynamics,  but  the extraction of size  information is complicated by local  or segmental motion and varying strengths  of magnetic interactions for nuclei at different sites.  Translational  motion can also contribute to nuclear  relaxation  rates through intermolecular  dipole4ipole interactions, but it is most effectively studied by means of pulsed field gradient  (PFG) NMR, where signal attenuation depends on diffusion coefficients and gradient strengths. In contrast  to the  situation  with reorientational motion,  the  relationship between translational diffusion  rates  and  particle  sizes is  relatively straightforward and can provide the basis for size resolution in NMR.'

We have recently demonstrated a diffusion-ordered 2D  NMR (DOSY) experiment that displays conventional chemical shift spectra  in  one  dimension  and  diffusion  spectra  in  the  other dimension.2  In this experiment, the  selectivity of high-resolution NMR compensates  for the limited  resolution  in  the diffusion dimension to provide a global view of translational dynamics in mixtures.  There  are  two essential ingredients for  this experiment. First, procedures and technology must exist for encoding information about the translational motion for a wide range  of particle sizes into NMR data sets.  This part has been provided  through continued development of the PFG-NMR method;3q4 the most important  improvements  for  the  DOSY  application  are  the stimulated echo (STE)  modification for samples with short T ~ ' S , ~ , ~ introduction of the Fourier transform  (FT) to provide chemical shift res~lution,~ eddy current alleviation through active shielding,*.9 and  the  longitudinal  eddy  current  delay  (LED)  pulse sequence.10  The LED sequence used in this work is illustrated in  Figure  1.  Thus, we have a  high-resolution  experiment with signal amplitudes that are limited by TI'S rather than T2's and with  tolerance  for  gradient  pulses  of  several  hundred  gauss/ centimeter in a narrow bore magnet.  With this experiment the accessible particle radii  span 5 decades, and the threshold  for useful DOSY experiments has been reached.

* Author  to whom correspondence should be addressed.

(1) Stilbs, P. Prog. Nucl. Magn. Spectrosc. 1987, 19, 1.

(2) Morris, K. F.;  Johnson,C. S., Jr.J.Am. Chem.Soc. 1992,114,3139.

The secondingredient, the heart of DOSY, is  the  transformation and display of data for the diffusion dimension.  The FT-PFGNMR experiment provides  a 2D data set of the form

$$I ( K , \nu ) = \sum _ { n } A _ { n } ( \nu ) \, \exp [ - D _ { n } ( \Delta - \delta / 3 ) K ^ { 2 } ] \quad ( 1 )$$

where K = yg6 is the area of the gradient pulse in cm-I, y is the gyromagnetic ratio, g and 6 are the amplitude and duration of the gradient pulses, respectively, and D, is the tracer diffusion coefficient of the  nth species.  Here A&amp;) is  the 1D  N MR  spectrum of the nth diffusing species in the limit that g = 0.  The important point is that each frequency u in the NMR spectrum is associated with  a  1D data  set  (column)  that  is  described  by  a  sum  of exponential components with K? as the  independent variable. Thus, at a given frequency, the data set can be described by

( 3 )   Stejskal, E. 0.; Tanner, J. E. J .  Chem. Phys. 1964, 42, 282.

(4) Stejskal, E. 0. J. Chem. Phys. 1965, 43, 3597.

(5) Woesner, D. E. J. Chem. Phys. 1961, 34, 2057.

(6) Tanner, J. E. J. Chem. Phys. 1970, 52, 2523.

(7) James,  T. L.; McDonald, G. G. J. Magn. Reson. 1973, 11, 58.

(8) Mansfield,  P.; Chapman,  B. J . Magn. Reson. 1986,66, 573.

(9) Gibbs, S. J.; Morris, K. F.; Johnson, C. S., Jr. J .   Magn. Reson. 1991, 94, 165.

(10) Gibbs, S. J.; Johnson, C. S., Jr. J. Magn. Reson. 1991, 93, 393.

Figure 1. LED pulse sequence.  Gradient prepulses, homospoil  pulses during T , , and phase cycling of the radio frequency pulses are not shown.

<!-- image -->

$$G ( s ) = \int _ { 0 } ^ { \infty } g ( \lambda ) \exp ( - \lambda s ) \, d \lambda \quad ( 2 ) \quad \begin{matrix} \text {the} \\ \text {in} \end{matrix}$$

where X = D(A -b / 3 ) and s = Kz. Equation 2 emphasizes the facts  that g(X) is the %pectrum" of diffusion coefficients  and that the PFG-NMR data set G(s) is the Laplace transform of &amp;A). Of  course, when  discrete decay constants XI are present, g(X) consists of  a  sum  of b functions, tS(A -Xi), with  appropriate coefficients.  In principle, the spectrum g(X) can be obtained by inverse  Laplace  transformation  (ILT)  of  the  data  set G(s); however, this is an ill-conditioned problem  and may be completely intractable.  The problem is reminiscent of the analysis of  FIDs to obtain frequency spectra, but in fact is quite different.  FIDs consist of damped sinusoidal components, and a  Fourier transformation (FT) suffices to yield a unique spectrum of resonance lines in  the absence of  truncation errors.

The exponential functions in eq 2 are strongly  nonorthogonal, and  attempts  to  transform G(s) directly either  yield  limited information or fail completely.  It is instructive  to consider the analysis  of Gardner  et  al.  for  discrete  sums  of  exponential components.11J2  In the notation  of eq 2, s is  replaced  with exp(x) and thefunctionexp(x) G[exp(x)] isconstructed. Itcanbeshown that  this  function  is  the  convolution of  the  desired  frequency spectrum with  the  shape function  exp(x)  exp[-exp(x)]. The problem  is  thus  recast  into  a  dtconvolution  to  remove  the broadening  that obscures  detail in the spectrum.  The  difficulties are obvious in  any deconvolution scheme since noise becomes unacceptable as the line width is decreased.  A better procedure is to use such transforms  as the starting point for nonlinear leastsquaresanalyses.  This is in fact  thestrategy used in theautomatic analysis program DISCRETE.I3J4

The initial demonstration of DOSY was based  on diffusion analysis by means of DISCRETE.  This was quite successful for species  with isolated  resonance lines, Le., singleexponential  decays, and  for  species at the  same chemical shift  but  having  widely separated diffusion coefficients.  However, the construction of each 2D spectrum required independent analyses  of hundreds of data sets and suffered from fluctuations  in decay constants and, in some cases, even  in  the assignment of  different numbers of exponential  components  for the same  diffusing  species  in adjacent data columns.  It was also clear with some samples that discrete components were not appropriate.

In this article, we are concerned with limits on the resolution of  discrete components and  the  possibility  of  characterizing continuous  distributions  of diffusion  coefficients,  e.g., polydisperse samples.  Provencher and co-workers have developed two data inversion programs  that areof particular  interest in thisconnection. The program SPLMOD is restricted to discrete components,I5 but can handle a number of data sets simultaneously, while the program CONTIN determines  continuous  distributions  of decay rates by means of a constrained  regularization  method.I6J7 Here we explore  the effectiveness  of these  programs  in analyzing  PFGNMR data sets.  The ill-posed nature of  the analysis problem demands  that absolute  prior knowledge  (APK)  including physical limitations be introduced to limit the range of  solutions.16  To investigate this  problem,  we have  analyzed  both  simulated multicomponent data  sets and  experimental PFG-NMR data sets for mixtures. From this experience we have constructed a set of criteria including APK and guidelines for the rejection of solutions on the basis of reported errors and conservative limits on  the  resolution  of  decay  rates  that  can  be  justified  by  our knowledge of  the decay kernels.  These criteria  serve to define the 'standard" DOSY experiment.

( 1  1 ) Gardner, D. C . ; Gardner, J. C . ; Laush. G.; Meinke, W. W. J. Chem. Phys. 1959,31,978.

(12) Swingler, D.  N. I&amp;&amp;&amp; Trans. Biomed. &amp;ng. 19 7 7 ,   BM&amp;-24.408.

(13) Provencher, S . W. J .  Chem. Phys. 1976.64,  2 7 7 2 .

(14) Provencher, S . W. Biophys. J. 19 7 6 , 1 6 .   27.

In this report, we describe  the criteria and procedures in detail as an aid to understanding the nature of DOSY and to facilitate the  discussion  and  comparison  of  future  modifications  and enhancements. Improvements  in  technology  and  additional experience with the analysis programs will undoubtedly lead to modifications of  the criteria. Our basic conclusion from  this work is the following:  Pitfalls abound, but with objective rules and automated procedures to eliminate  user bias, DOSY can be a powerful tool for the analysis of dynamics in mixtures.  Similar procedures  are valid for relaxation spectroscopies  based on other types of  nuclear relaxation, e.g.,  transverse,  rotating frame, or longitudinal. I

## Experimental Section

Materials. The  nonionic  surfactant  poly(ethy1ene glycol) dodacyl  ether (Brij-30) was purchased from Fluka Chemical Corp.,and Sigma  Chemical Company supplied  tetraethylammonium  chloride,  D-(+)-glucose, and methyl cellulose (viscosity of 2% solution at 25 "C approximately 1500 cp).  Sodium  dodecyl sulfate (98%), adenosine 5'-triphosphate, disodium salt  hydrate,  and 1,3,5-triisopropylbenzene (97%) were  provided by Aldrich Chemical Company,  Inc.

Sample Preparation. Chemicals were used without further  purification, and samples were prepared gravimetrically in deuterium  oxide (99.9% D) purchased from Cambridge Isotope Laboratories. The oil-in-water microemulsion  sample was  prepared  by  adding  0.150  mL of  1,3,5triisopropylbenzene, 0. 1 6 5 mL  of Brij-30, and 0.075 g of sodium dodtcyl sulfate to 20.0 mL of D20 and thoroughly mixing the components. The sample was then transferred  to a separatory funnel and allowed to sit overnight at room temperature.  Finally, the bottom layer was drained off and diluted by a factor of 6, and the resulting mixture was allowed to sit for approximately 1 week  before use.I9

PFG-NMR Spectrometer.  All NMR experiments were performed on a Bruker AC-250 spectrometer with custom-built IO-" probessupplied by Cryomagnet Systems, Inc.  The probes were equipped with actively shielded  gradient  coils,  and  calibration  of  the  coils  with  diffusion measurements on HOD in D20 gave coil constants of 20.8 and 1 5 . 6 G cm-I  A-'  for  the two  gradient coils used  in  these experiments. The computerantrolled gradient drivers  have been describcd

Data Acquisition and Conversion. In  a typical  DOSY experiment, 3&amp; 5 0 free induction  decays, each associated with a different value of K, were collected  on  an ASPECT-3000 computer  by  means of  the LED pulse sequence.  The K2 values  were closely spaced at  small Kvalues, i.e., at  the  beginning of the  data  set, and  the  spacings  increased with each FID in the series.  This spacing insured that small K values were sufficiently close together to detect the fastest diffusing component and that the K values at the high end were large enough that the signal of the slowest component would be attenuated by at least an order of magnitude.  After data collection, the FIDs were transferred to a Silicon Graphics 4D-25 or INDIGO (MIPS R3000) workstation via Ethernet  by means of the transfer program BRUKNET.  The FIDs were then processed with the NMRsoftwarepackage FELIX 1.1 (HareResearch, Inc.).  Thisincluded apodization, Fourier transformation, phasing, and polynomial base-line corrections. The resulting  set of  NMR spectra  with  peak  intensities decaying exponentially with K2 was then read into the program selected for data inversion.

(1 5 ) Provencher, S. W.; Vogel, R. H. In Numerical Treatmenr oflnuerse Problems in Dif/erential and Inregral Equations; Deuflhard, P.,  Hairer, E., Eds.; Birkhhser:  Boston, 1983; p 304.

(16) Provencher, S. W. Compur. Phys. Commun. 19 8 2 , 2 7 , 213.

(17) Provencher. S. W. Compur. Phys. Commun. 1982.27.229.

(18) Rulliman, B. T . ; Kuchel, P.  W. J.  Magn. Reson. 1985,62, 556.

( 1 9 ) He, Q. Twodimensional Electrophoretic NMR Spectroscopy.  Ph.D. Thesis, University of  North  Carolina,  Chapel  Hill, NC. 19 9 0 .

(20) Saarinen, T. R.; Woodward, W. S. Reo. Sci. Instrum. 1988,59.761.

(21) Johnson, C. S.,  Jr.;  He,  Q.  In Adconces in  Magnetic Resonance;

Warren, W. S., Ed.;  Academic Press:  San Diego. 1989; Vol. 13, p 13 1. (22) Boerner. R. M.; Woodward. W. S. Manuscript  in preparation.

## Data Inversion and Display

The  fitting  of  experimental  data  to  sums  of  exponential functions  by  means  of  nonlinear  least  squares  or  any  other procedure does not  insure unique  solutions. Instead  we  must seek the best fit that satisfies previously established criteria. We must first decide whether discrete components are appropriate for thesystemunder study.  Thisisoftenobvious froma knowledge of the composition of  the sample, e.g., N monodisperse nonaggregating components are completely described by  N pairs of amplitudes and decay constants.  When the choice is not obvious because  of lack  of knowledge  of composition  or  state  of aggregation, an analysis scheme must be chosen that can handle continuous distributions. In the event that the analysis reveals narrow distributions for some components, discrete single component analyses can then be applied in appropriate  chemical shift ranges to improve the resolution of  the diffusion coefficients.

In  all  cases,  we  impose  prior  knowledge  (APK)  that  the amplitudes and decay constants for the exponential components are nonnegative.  The decay constants are always positive,  but the signs of  the amplitudes  may depend on the type  of  PFGNMR experiment, e.g., J-modulation can produce inverted spin echoes. Since the nonnegativity of  amplitudes is an extremely important criterion for selecting solutions, it is necessary to use a pulse sequence such as LED where transverse evolution periods are  too small to generate  J-modulation effects.  Furthermore,  we establish upper and lower limits for possible diffusion rates based on the Stokes-Einstein relation  and an additional  lower  limit based on the range of our PFG-NMR experiment.  We assume that accurate measurement of D requires signal attenuation by a factor of  10.  In addition, our experience with DOSY data sets suggested a second level of criteria. These have to do with the level of confidence that can be placed in certain combinations of results that  arise in  discrete  analyses.  In the  following weconsider discrete and continuous analyses separately, so that situations unique to each type of  analysis can be treated in detail.

The  program,  therefore,  handles  sums  of  exponentials  and convoluted exponentials as well as other functions and permits base-line corre~ti0ns.I~ Here we have taken tun to be zero and f(X,,t) = exp(-Xjt),  so  that sums of exponentials  with no base line are fit to the data.  The symbols in the first term on the rhs of eq 3 agree with Vogel's  notation.23 The decay constant X was introduced in eq 2, and the data set index n in eq 3 is associated with discrete values of the frequency Y in eq  1.

Special  problems  exist  in  carrying  out  the DOSY analysis because of  the danger that  user  interaction  with  the analysis program  will  bias  the  results  and because  a  large  number  of analyses must be performed (typically at least 200 per data set). Fortunately, the  SPLMOD  program has features that allow these problems  to be overcome. First, no initial  values  (guesses) of starting values  of Xj or cyjn are required  or  even  permitted  by SPLMOD, and only the maximum number (NNL)  of components Nk   that  will be  searched  is  required from  the  user.  Thus,  unbiased analyses are performed.  Second, a large number of data sets can be fit in parallel with the restriction that each data set have the same set of decay constants but different amplitudes.  SPLMOD has  the  ability  to  approximate the  model functions  with B-splines, thus  permitting  reliable analyses of  data while  decreasing  the computation time  by more than  an  order of magnitude.  However, in the DOSY application, the major advantage of carrying out analyses on all of the points in a peak or multiplet in parallel is that  column-to-columnvariations  in the  calculated decay constants that were present with independent column-by-column analysis with DISCRETE are eliminated.

The first step  in the DOSY analysis is to decide  which columns in the 2D data set are to be analyzed simultaneously. This is done by an input program written in-house that first prompts the user for a threshold value and then divides the spectrum into a number of regions containing the columns to be analyzed.  The program sequentially scans the points in the spectrum collected with the  lowest Kvalue  and  chooses the regions  starting  whenever a point above the threshold is found and ending that region when a point below the threshold is found.  The user can then delete regions, divide them further, enter a higher or lower  threshold and reiterate, or proceed with the regions chosen.  Provisions also exist for selecting the region boundaries manually.  At present, we analyze up to 100 data sets simultaneously with SPLMOD. Accordingly,  the  input  program  has  been  designed  to  divide automatically any region with more than 100  points into smaller regions with equal numbers of points.  The number of data sets that can be processed  in parallel is limited only by computation time and the computer memory required.

Resolution of Discrete Components. In all analyses, a signalto-noise  (S/N) threshold is established to select data columns in the  2D  set that merit analysis.  When a small number of discretely diffusing  components  is  known  to  be  present,  the  diffusion dimension is inverted by fitting each selected column in the 2D data set to a sum of exponentials. In previous work we used the program DISCRETE, and in this work we have implemented the more efficient program SPLMOD to perform the i n v e r s i ~ n . l ~ , ~ ~ SPLMOD offers all the same  possibilities as DISCRETE and in addition is not restricted to exponential components and permits the parallel processing of N d   data sets.  Thus, SPLMOD can be used  to analyze data sets of  the form

$$y _ { k n } \approx \sum _ { j = 1 } ^ { N _ { \lambda } } \alpha _ { j n } f ( \lambda _ { j } , t _ { k n } ) + \sum _ { \mu = 1 } ^ { N _ { \xi } } \xi _ { \mu n } g _ { \mu } ( t _ { k n } ) \quad \ \ ( 3 ) \quad \ \ \ \ \ \ \ \ \ \ \ \ \ \ \ \ \ \ \ \ \ \ \ \ \ \ \ \ \ \ \ \ \ \ \ \ \ \ \ \ \ \ \ \ \ \ \ \ \ \ \ \ \ \ \ \ \ \ \ \ \ \ \ \ \ \ \ \ \ \ \ \ \ \ \ \ \ \ \ \ \ \ \ \ \ \ \ \ \ \ \ \ \ \ \ \ \ \ \ \ \ \ \ \ \ \ \ \ \ \ \ \ \ \ \ \ \ \ \ \ \ \ \ \ \ \ \ \ \ \ \ \ \ \ \ \ \ \ \ \ \ \ \ \ \ \ \ \ \ \ \ \ \ \ \ \ \ \ \ \ \ \ \ \ \ \ \ \ \ \ \ \ \ \ \ \ \ \ \ \ \ \ \ \ \ \ \ \ \ \ \ \ \ \ \ \ \ \ \ \ \ \ \ \ \ \ \ \ \ \ \ \ \ \ \ \ \ \ \ \ \ \ \ \ \ \ \ \ \ \ \ \ \ \ \ \ \ \ \ \ \ \ \ \ \ \ \ \ \ \ \ \ \ \ \ \ \ \ \ \ \ \ \ \ \ \ \ \ \ \ \ \ \ \ \ \ \ \ \ \ \ \ \ \ \ \ \ \ \ \ \ \ \ \ \ \ \ \ \ \ \ \ \ \ \ \ \ \ \ \ \ \ \ \ \ \ \ \ \ \ \ \ \ \ \ \ \ \ \ \ \ \ \ \ \ \ \ \ \ \ \ \ \ \ \ \ \ \ \ \ \ \ \ \ \ \ \ \ \ \ \ \ \ \ \ \ \ \ \ \ \ \ \ \ \ \ \ \ \ \ \ \ \ \ \ \ \ \ \ \ \ \ \ \ \ \ \ \ \ \ \ \ \ \ \ \ \ \ \ \ \ \ \ \ \ \ \ \ \ \ \ \ \ \ \ \ \ \ \ \ \ \ \ \ \ \ \ \ \ \ \ \ \ \ \ \ \ \ \ \ \ \ \ \ \ \ \ \ \ \ \ \ \ \ \ \ \ \ \ \ \ \ \ \ \ \ \ \ \ \ \ \ \ \ \ \ \ \ \ \ \ \ \ \ \ \ \ \ \ \ \ \ \ \ \ \ \ \ \ \ \ \ \ \ \ \ \ \ \ \ \ \ \ \ \ \ \ \ \ \ \ \ \ \ \ \ \ \ \ \ \ \ \ \ \ \ \ \ \ \ \ \ \ \ \ \ \ \ \ \ \ \ \ \ \ \ \ \ \ \ \ \ \ \ \ \ \ \ \ \ \ \ \ \ \ \ \ \ \ \ \ \ \ \ \ \ \ \ \ \ \ \ \ \ \ \ \ \ \ \ \ \ \ \ \ \ \ \ \ \ \ \ \ \ \ \ \ \ \ \ \ \ \ \ \ \ \ \ \ \ \ \ \ \ \ \ \ \ \ \ \ \ \ \ \ \ \ \ \ \ \ \ \ \ \ \ \ \ \ \ \ \ \ \ \ \ \ \ \ \ \ \ \ \ \ \ \ \ \ \ \ \ \ \ \ \ \ \ \ \ \ \ \ \ \ \ \ \ \ \ \ \ \ \ \ \ \ \ \ \ \ \ \ \ \ \ \ \ \ \ \ \ \ \ \ \ \ \ \ \ \ \ \ \ \ \ \ \ \ \ \ \ \ \ \ \ \ \ \ \ \ \ \ \ \ \ \ \ \ \ \ \ \ \ \ \ \ \ \ \ \ \ \ \ \ \ \ \ \ \ \ \ \ \ \ \ \ \ \ \ \ \ \ \ \ \ \ \ \ \ \ \ \ \ \ \ \ \ \ \ \ \ \ \ \ \ \ \ \ \ \ \ \ \ \ \ \ \ \ \ \ \ \ \ \ \ \ \ \ \ \ \ \ \ \ \ \ \ \ \ \ \ \ \ \ \ \ \ \ \ \ \ \ \ \ \ \ \ \ \ \ \ \ \ \ \ \ \ \ \ \ \ \ \ \ \ \ \ \ \ \ \ \ \ \ \ \ \ \ \ \ \ \ \ \ \ \ \ \ \ \ \ \ \ \ \ \ \ \ \ \ \ \ \ \ \ \ \ \ \ \ \ \ \ \ \ \ \ \ \ \ \ \ \ \ \ \ \ \ \ \ \ \ \ \ \ \ \ \ \ \ \ \ \ \ \ \ \ \ \ \ \ \ \ \ \ \ \ \ \ \ \ \ \ \ \ \ \ \ \ \ \ \ \ \ \ \ \ \ \ \ \ \ \ \ \ \ \ \ \ \ \ \ \ \ \ \ \ \ \ \ \ \ \ \ \ \ \ \ \ \ \ \ \ \ \ \ \ \ \ \ \ \ \ \ \ \ \ \ \ \ \ \ \ \ \ \ \ \ \ \ \ \ \ \ \ \ \ \ \ \ \ \ \ \ \ \ \ \ \ \ \ \ \ \ \ \ \ \ \ \ \ \ \ \ \ \ \ \ \ \ \ \ \ \ \ \ \ \ \ \ \ \ \ \ \ \ \ \ \ \ \ \ \ \ \ \ \ \ \ \ \ \ \ \ \ \ \ \ \ \ \ \ \ \ \ \ \ \ \ \ \ \ \ \ \ \ \ \ \ \ \ \ \ \ \ \ \ \ \ \ \ \ \ \ \ \ \ \ \ \ \ \ \ \ \ \ \ \ \ \ \ \ \ \ \ \ \ \ \ \ \ \ \ \ \ \ \ \ \ \ \ \ \ \ \ \ \ \ \ \ \ \ \ \ \ \ \ \ \ \ \ \ \ \ \ \ \ \ \ \ \ \ \ \ \ \ \ \ \ \ \ \ \ \ \ \ \ \ \ \ \ \ \ \ \ \ \ \ \ \ \ \ \ \ \ \ \ \ \ \ \ \ \ \ \ \ \ \ \ \ \ \ \ \ \ \ \ \ \ \ \ \ \ \ \ \ \ \ \ \ \ \ \ \ \ \ \ \ \ \ \ \ \ \ \ \ \ \ \ \ \ \ \ \ \ \ \ \ \ \ \ \ \ \ \ \ \ \ \ \ \ \ \ \ \ \ \ \ \ \ \ \ \ \ \ \ \ \ \ \ \ \ \ \ \ \ \ \ \ \ \ \ \ \ \ \ \ \ \ \ \ \ \ \ \ \ \ \ \ \ \ \ \ \ \ \ \ \ \ \ \ \ \ \ \ \ \ \ \ \ \ \ \ \ \ \ \ \ \ \ \ \ \ \ \ \ \ \ \ \ \ \ \ \ \ \ \ \ \ \ \ \ \ \ \ \ \ \ \ \ \ \ \ \ \ \ \ \ \ \ \ \ \ \ \ \ \ \ \ \ \ \ \ \ \ \ \ \ \ \ \ \ \ \ \ \ \ \ \ \ \ \ \ \ \ \ \ \ \ \ \ \ \ \ \ \ \ \ \ \ \ \ \ \ \ \ \ \ \ \ \ \ \ \ \ \ \ \ \ \ \ \ \ \ \ \ \ \ \ \ \ \ \ \ \ \ \ \ \ \ \ \ \ \ \ \ \ \ \ \ \ \ \ \ \ \ \ \ \ \ \ \ \ \ \ \ \ \ \ \ \ \ \ \ \ \ \ \ \ \ \ \ \ \ \ \ \ \ \ \ \ \ \ \ \ \ \ \ \ \ \ \ \ \ \ \ \ \ \ \ \ \ \ \ \ \ \ \ \ \ \ \ \ \ \ \ \ \ \ \ \ \ \ \ \ \ \ \ \ \ \ \ \ \ \ \ \ \ \ \ \ \ \ \ \ \ \ \ \ \ \ \ \ \ \ \ \ \ \ \ \ \ \ \ \ \ \ \ \ \ \ \ \ \ \ \ \ \ \ \ \ \ \ \ \ \ \ \ \ \ \ \ \ \ \ \ \ \ \ \ \ \ \ \ \ \ \ \ \ \ \ \ \ \ \ \ \ \ \ \ \ \ \ \ \ \ \ \ \ \ \ \ \ \ \ \ \ \ \ \ \ \ \ \ \ \ \ \ \ \ \ \ \ \ \ \ \ \ \ \ \ \ \ \ \ \ \ \ \ \ \ \ \ \ \ \ \ \ \ \ \ \ \ \ \ \ \ \ \ \ \ \ \ \ \ \ \ \ \ \ \ \ \ \ \ \ \ \ \ \ \ \ \ \ \ \ \ \ \ \ \ \ \ \ \ \ \ \ \ \ \ \ \ \ \ \ \ \ \ \ \ \ \ \ \ \ \ \ \ \ \ \ \ \ \ \ \ \ \ \ \ \ \ \ \ \ \ \ \ \ \ \ \ \ \ \ \ \ \ \ \ \ \ \ \ \ \ \ \ \ \ \ \$$

where k = 1, .. . , Ny(,,) and n = 1, ..., No.  Here yk,, and tkn  are the experimental data in the nth data set, y(n) is the number of data points in the nth set, Nt and the functional forms off(X,,t) and g,(t) are  known, and ajn, Xj, tan, and  Niare  to  be  determined.I5

(23) Vogel, R. H. SPLMOD UsersManual (Ver. 3), Data Analysis  Group, EMBL:  Heidelberg, Germany, 1988; EMBL-DA09.

The input program then allows decisions to be made about the nature  of the  SPLMOD  fit.  Typically  an  exponential  decay kernel is chosen forf(X,,t) in eq 3, and Xj and 'Yjk are restricted to have nonnegative values.  The maximum number of discrete components  (NNL)  must  also  be  input  at  this  stage. Although SPLMOD in principle  handles  up to  10 components,  DOSY analyses are performed with a maximum of 3 components.  This is a conservative choice based on the following:  (i) the number of data points in each set is 50 or fewer; (ii) S / N  ratios are  quite small in some  spectral regions;  and (iii) our experience  with errors and artifacts in  fits  with  three or  more  components suggests caution.  The  input program finally  writes the  parameters defining the  fit and  the  raw  data into  a form that can  be read by SPLMOD.

The CPU time required to perform the SPLMOD analysis, of course, increases with the number of points in each data set, the number of columns analyzed, and the number of components fit. For  the analyses performed  here with  less than  50 points  per column, less than 500 columns analyzed in each 2D data set, and a maximum of 2 or 3 components to be fit in each column, 5 min or less CPU time was required on the INDIGO workstation for each 2D data set.  The output from the SPLMOD analysis is a set of  decay constants  for each region, a  set of  amplitudes for each column analyzed, and standard deviations for each of these parameters.  When N N L   is specified, SPLMOD determines the best NNL, NNL -1, ..., 1 component fits and reports which fit corresponds  to the  best solution,  Le., Nh is  determined.  Additional information such as correlation coefficients, residuals, and plots of  data and fits can also be displayed  if  desired.

When the parameters  corresponding  to the SPLMOD best solution are  used directly,  DOSY  analyses  of simulated data based on exponential kernels and Gaussian random noise usually give completely satisfactory 2D displays.  However, the SPLMODbased DOSY analyses of experimental PFG-NMR data sets often generate artifacts.  The experimental data may be distorted by instrumental  nonlinearities  that  invalidate  the  assumption  of exponential kernels. For example, phasing  and base-line corrections are determined for the spectrum with the lowest K value and are not  changed  for the other spectra. Also,  the current pulses required to produce large K values may introduce signal distortions through eddy currents, sample heating, etc.  Thus, a K-dependent deviation in signal amplitudes is possible. In the absence of  exactly  known  decay  kernels,  we  have  established objective criteria  for  rejecting  physically  and mathematically unreasonable fits. A third program,  which acts as a rejection filter, implements these criteria, and then generates the final 2D spectrum.  When an NA component fit is rejected for any reason, the best Nx -1 component fit in that region is taken as the best solution, and this iteration continues until either the criteria are met or all fits in that region have been rejected.  The additional criteria  are the  following: (1)  diffusion  coefficients  must  be feasible and experimentally accessible;  (2) standard errors in diffusion coefficients must  be  less  than  30%; and (3) pairs  of diffusion coefficients must differ by  a factor of  more than 2.

Here  we  face  the  problem  that  a  multicomponent  fit  to experimental data including noise  can usually be improved by allowing  more  components. The  last  criterion  was  included because two component fits with closely spaced diffusion coefficients were often found for samples  containing only one  discrete component, e.g., the HOD peak in aqueous solution.  Rejection of  fits  in  which  the diffusion coefficients are not a  factor of  2 apart can, of course, lose real peaks, but this resolution is beyond the capabilities of  the experiment and the rule is necessary to generate  DOSY  spectra  consistently  without  artifacts. The guiding principle is that it is better to lose information than to introduce information not demanded by the data.  Fortunately, DOSY displays contain information from several spectral regions that can confirm or call into  question  the analysis of  a  given region. This  type  of  information  can  provide  the  basis  for additional rejection  criteria.

Once a solution that meets the above criteria has been found in each  region,  the  final 2D  spectrum is  generated with normalized Gaussians having center positions and intensities  equal to the diffusion coefficients and amplitudes determined by SPLMOD, respectively. The standard deviations for the Gaussians are set equal to the percent  deviations  in  the decay rates reported  by SPLMOD  plus 4%.  Inclusion of the extra line width is necessary because the analysis of different NMR multiplets corresponding to the same diffusing species can give slightly different diffusion coefficients  but usually within the 4% of their average  value. The line-width threshold  permits smooth projections to be obtained and reflects errors in the measured diffusion coefficients more realistically.

In order to  illustrate the  features of SPLMOD,  we first  consider a successful  inversion of simulated  data. The  data  were synthesized for two isolated  Lorentzian  peaks and three overlapping Lorentzian peaks with a S / N  of 20 for the most intense peak and half-widths at half-maximum (HWHM) of 5.0 Hz as shown  in  Figure  2. The diffusion  coefficients are as follows: 5.00 X 104, 5.00 X l e 8 ,   1.00 X 10-7, and 5.00 X l e 7   cm2 s-I for the peaks at 750, 520, 500, and 480 Hz, respectively,  and a two-component decay with diffusion coefficients of 5.00 X

Figure 2. DOSY display of  the SPLMOD analysis of simulated data. All  diffusion peaks are correctly positioned.

<!-- image -->

and 5.00 X 10-6 cm2 s-I for the peak at 250 Hz.  The simulated data  set  contained 50  spectra with equally spaced Kvalues ranging from556 to 2.78 X lo4  cm-I,  and A = 0.1 s where the decay constants are given by Xj = Dj(A -b / 3 ) . This choice of K value spacings is, in fact, very inefficient as it gives only a few points in the range of  the fastest decay curve and an excess of  points for  the slower  decays. Twenty points with optimum  spacings should give at  least as  good accuracy  in the  analysis.  Exponential spacing  of K2 values ensures  adequate  sampling  of all  decay  curves. A convenient expression is K,, = Ka2"Im  where K O   is the smallest required value and m is an integer that determines the density of  sampling.

The SPLMOD analyses were performed by dividing the data set into  three regions:  one  centered at  750  Hz,  one  corresponding to the overlap region centered at 500 Hz, and the third centered at 250  Hz. The fits  in  each  region  were  performed  with  a maximum of three components.  The spectrum synthesized with the lowest Kis shown as  a projection onto the frequency axis, and the diffusion spectrum of the  mixture  was obtained by projecting the  2D  spectrumonto the  diffusionaxis.  Thediffusioncoefficients determined from  the  maxima of the  peaks  in the diffusion spectrum are 4.95 X 10-8, 9.92 X l C 7 ,   4.97 X and 4.99 X 10-6 cm2 s-I, in good agreement with values used to synthesize the data.

Figure 3 illustrates a  type  of  artifact, found  in  the DOSY analysis of another synthesized data set, that was not rejected by the listed criteria. This simulation contains three overlapping Lorentzian peaks with S/N of 20 and HWHM = 10.0  Hz  where the center  peak at 515 Hz is the sum of  two components with distinguishable decay rates.  The  diffusion coefficients were 5.00 X le7 cm2 s-l for the peak at 555 Hz, 1.00 X l e 7   and 2.00 X cm2 s-I for the peak at 475 Hz.  A total of 50 spectra were analyzed with the  same  Kvalues as  the  previous simulation, and  the  85  frequency points  defining  the  three  overlapping  peaks  were  analyzed simultaneously  and  fit  to  a  maximum  of  four  components. Examination of the SPLMOD-generated 2D spectrum shows a three-component decay with diffusion coefficients of 1.76 X l e 8 , 1.15 X l e 7 ,   and 4.98 X 10-8 cm2 s-l for the center peak instead of the correct two-component decay.  The spurious "cross-talk" peak at 4.98 X le8 cm2 s- l corresponds to the decay rate for the overlapping  peak  at  475  Hz. Also,  the  calculated  diffusion coefficients of  1.76 X 10-8  and 1.15 X l e 7   cm2 s-l for the center peak at 515 Hz show that the derived diffusion coefficients for this peak deviate from the input values because of the presence of the spurious third  peak. cm2 s-I for the peak at 515 Hz, and 5.00 X

Disturbingly, this three-component fit even met the analysis criteria established for experimental data and was not rejected.

Figure 3. DOSY display of the SPLMOD analysis of simulated data. A  cross-talk  artifact is illustrated. The  correct  (input) diffusion coefficients  are  indicated by  dotted lines.

<!-- image -->

This artifact reveals a special vulnerability of fits with more than two  components  and  possibly  suggests  additional  guidelines. Studies on this point are  not complete, but experience shows that discrete fits  with threecomponents  are  suspect.  Given the limited range of accessible diffusion coefficients, analysis of  more than three components is probably impossible.  Simulations with the same frequencies  and diffusion  coefficients,  but  with  reduced line  widths  in  the  chemical  shift  dimension,  have  also been analyzed as a single block with SPLMOD. The spurious third peak at 5  15 Hz remains,  albeit  with  reduced  intensity, even when  overlap between components of  the multiplet vanishes.  The problem is associated  with the  number and magnitudes of the  decay constants in one analysis block and is exacerbated by spectral overlap. It turns out that SPLMOD is vulnerable  to this  type of  artifact because any decay constant required  by part of  a block will be used anywhere in  the block to improve the fit.  Of  course, our standard input program automatically separates blocks of  data when the signal drops below a threshold, so that the artifact at 515 Hz vanishes.  Just as coincidences of  decay constants with peaks in the same analysis block suggest cross-talk,  peaks that show no coincidences with peaks found in other blocks suggest spurious results as well.  When SPLMOD reports three or more diffusion coefficients at the same chemical  shift that differ  by factors of  less than  10, errors  are likely to be  significant  and peaks with small amplitudesare  likely  to be artifacts.  Fortunately, this amount of overlap is unlikely even with the 2-4 Hz spectral line  widths  found  in  a  nonspinning  sample. When  extensive overlap  is  encountered,  it  is  appropriate to  either  restrict  the analysis to spectral regions where fewer diffusion coefficients are found or to perform a different type of  NMR experiment,  e.g., I3C  rather  than  IH  NMR, so that  overlapping  peaks  can  be avoided.  For these situations, other analysis strategies are being investigated. For  example,  a  set  of  decay  constants  can  be determined from regions  that  are  well fit by one  or  two exponential components. Then, the data  blocks  for  regions with  multiple overlaps can be fit with the restriction  that the kernels contain only the decay constants previously established.

Now we turn to the analysis of real data.  Figure 4a shows the diffusion-ordered  spectrum of  a  mixture containing  40.0 mM tetraethylammonium  chloride  (TEA)  and  20.0  mM  sodium dodecyl sulfate (SDS).  This experiment was performed at 22.0 OC   by collecting 40 NMR spectra with K values ranging  from 167 to 7.79 X lo3  cm-I, 6 from  1 to 2 ms, A = 100.0 ms, T, = 50.0 ms, and T = 2.50 ms.  Here each spectral region was fit to a maximum of two components (NNL = 2), and to illustrate the presence and elimination  of  artifact peaks,  the DOSY display was generated directly from the SPLMOD best fits without the benefit  of  the postanalysis  filter.  The CH3 peak for TEA and CH2 peaks  for  the  surfactant  at  1.11 ppm  overlap  in  the  1D NMR spectrum, and the two-component fit in this region gives real diffusion coefficients at  4.55 X 1 W   and 8.32 X le8 cm2 s-1. However, in every other region a single component with noise is fit to two exponential components, and the decay constants  of the components  repel  one another  in  the sense that  one falls  at a lower  value  and  one  at  a  higher  value  than  the  true  single exponential decay constant.  Projection of the DOSY spectrum onto the diffusion  axis  shows  that a number of artifacts are  present, and  physical interpretation  of  the  spectrum in  the presence of these artifacts is impossible.

However, when the SPLMOD solution set is subjected to the rejection criteria described above, the DOSY display in Figure 4b is generated.  All artifacts are eliminated, and projection of the DOSY peaks onto the diffusion axis clearly shows that three diffusing components are present in the mixture.  Peaks  in  the diffusion  spectrum  for  HOD,  TEA,  and  SDS give  diffusion coefficients of  1.74 X le5, 4.54 X lo4, and 8.84 X l C 7   cmzs-', respectively. This  DOSY  analysis  is  typical  of  what  we  have been able obtain  for simple  mixtures of monodisperse  components.
