Repository: ProgramPhantom/ChemistryExtract

# Chemstractor 🧪

```text
   ________                                         __             
  / ____/ /_  ___  ____ ___  _______________ ______/ /_____  _____ 
 / /   / __ \/ _ \/ __ `__ \/ ___/ ___/ ___/ __ `/ __/ __ \/ ___/ 
/ /___/ / / /  __/ / / / / (__  |__  ) /  / /_/ / /_/ /_/ / /     
\____/_/ /_/\___/_/ /_/ /_/____/____/_/   \__,_/\__/\____/_/      

           .---.
          |     |                 🧪 Chemstractor v0.1.0
          |     |                 Chemistry Table & Metadata Extraction
          |     |                 
         /       \                Powered by Docling & LLMs
        /    o    \               
       /  o     o  \

File: case_studies/large_run_2/2025 - Chemical structure characterization of polysaccharides using diffusion ordered spectroscopy (DOSY)/extract/output_clean.md (part 1 of 2)
<!-- image -->

Contents lists available at

## Carbohydrate Polymers

journal homepage:

## Chemical structure characterization of polysaccharides using diffusion ordered NMR spectroscopy (DOSY)

Mariana Mazetto de Carvalho , Christiane Færestrand Ellefsen , Andrea Angelov Eltvik , Marianne Hiorth , Anne Berit C. Samuelsen

Department of Pharmacy, University of Oslo, P.O. Box 1068 Blindern, NO-136 Oslo, Norway

## A R T I C L E I N F O

Keywords: Pleurotus sp. Yeast β -glucan Laminarin Polysaccharide NMR assignments DOSY

## 1. Introduction

Polysaccharides are widely distributed in plants, fungi, animals, and microbes ( ;

). The study of isolated and purified polysaccharides allowed to identify those polymers as potential antitumor and immunostimulant molecules. Their activities rely on the polysaccharide chemical features, such as monosaccharide composition, linkage pattern, anomeric configuration, branching degree, content of other functional groups (for instance, sulfate, carboxyl, acetyl) and molar mass (R. ;

).

Therefore, the biological evaluation of polysaccharides first requires a detailed study of their chemical structure. For that purpose, classical techniques of carbohydrate chemistry have been applied, such as methylation analyses and 1D/2D nuclear magnetic resonance (NMR) experiments, allowing the identification of the distinct units that built up these polymers ( ; ). However, due to the similarity that distinct polysaccharides may present, some of them cannot be separated by chromatography or other fractionation

* Corresponding author.

E-mail addresses:

## A B S T R A C T

The potential of DOSY NMR spectroscopy to distinguish the linkage pattern of chemically related polysaccharides was evaluated using β -glucans isolated from yeast ( Saccharomyces cerevisiae ) and mushroom ( Pleurotus eryngii ). Laminarin from Laminaria digitata was included for chemical shift comparison. Characterization through methylation and 1D/2D NMR analysis showed that all the samples were constituted by → 3)-Glc p -(1 → ; → 3,6)Glc p -(1 → ; Glc p -(1 → and → 6)-Glc p -(1 → linkages. The results obtained allowed the identification of the wellknown chemical structure of laminarin. Moreover, DOSY demonstrated that the units → 3)-Glc p -(1 → and → 6)Glc p -(1 → from yeast β -glucans, presented the same diffusion time. For the mushrooms β -glucans, the diffusion time of these units were different, confirming that they belong to distinct polysaccharides. The yeast and the mushroom polysaccharide samples presented the same NMR correlations, but after DOSY analysis, different structures could be proposed. Therefore, DOSY NMR spectroscopy could be a tool for the identification of different linkage patterns of polysaccharides belonging to the same group and may be a useful contribution to the chemical structure and biological activity correlation studies of such structures.

methods and can lead to ambiguous interpretation of the data (

; ). Therefore, the introduction of advanced techniques may be required for a proper characterization of polysaccharides.

Diffusion ordered NMR spectroscopy (DOSY) allows to determine the diffusion of molecules in solution through the application of gradient fields. A pulse sequence of DOSY NMR contains at least a pair of gradient pulses, the first one encodes the diffusion information while the second one decodes it, allowing a spatially label of the molecule ( ;

; ). After the decoded pulse has been applied, the signal is detected. If the molecule has diffused, the intensity of the signal detected on the second pulse decreases in relation to the first one. For the molecules that present a low diffusion rate, the intensity of the signal is less affected. This pair of pulses is repeated stepwise throughout the experiment with increasing gradient strengths which results in a loss of the peak intensity and allows for obtaining a decay function curve ( ; ;

). The diffusion rate can be obtained from this curve, given by the following equation:

(C.F. Ellefsen),

(A.A. Eltvik),

(M. Hiorth),

(M.M. de Carvalho),

(A.B.C. Samuelsen).

<!-- image -->

<!-- image -->

$$I = I _ { 0 } e ^ { - D r ^ { 2 } g ^ { 2 } \delta ^ { 2 } \left ( \Delta - \frac { \delta } { 3 } \right ) } & & \text {were id} \\$$

where I is the observed intensity, I0 is the reference intensity (unattenuated signal intensity), D is the diffusion coefficient, γ is the gyromagnetic ratio of the observed nucleus, g = gradient strength, which increases at each step of the experiment, δ = length of the gradient, meaning the period of time the pulse lasts and Δ = diffusion time, meaning the time between the encode and decode pulses.

Regarding its applications, DOSY allows the determination of M w, analysis of mixtures, detection of impurities, study of aggregation and interactions between different molecules ( ;

;

;

;

- ). By using quantitative DOSY (qNMR), for instance, it is possible to quantify the amounts of glucose and sucrose of beverages, making this
- technique promising in food analysis ( ;

). In another study, DOSY allowed to infer that β -glucans form a complex with glycogen through covalent bonds in the cell-walls of some Candida sp., and therefore, can also be a tool to understand the cell wall architecture of pathogenic fungi (

).

- In addition to all these applications, DOSY could also be a potential assignment aid, since it may allow for identification of different molecules in mixtures according to their diffusion coefficients (
- ). DOSY has already been employed for the chemical characterization of β -glucans ( ). It also allowed to distinguish a series of N -acetyl-chitooligosaccharides presenting different degrees of polymerization (DP) (P. ). Despite its potential, DOSY is still an undervalued technique in the carbohydrate chemistry field ( ; ).
- β -D-Glucan is a class of polysaccharides recognized as pathogen associated molecular pattern (PAMP) molecules, and therefore with potential immunostimulant activity (R. ). The main β -D-glucan found in mushrooms and algae are composed of 1 → 3 linked β -D-glucopyranose with glucose residues attached to some of the units at the O -6 position ( ; ). Differently, yeasts biosynthesize 3-linked β -D-glucan occasionally branched at O -6 by 1 → 6 and/or 1 → 3 linked β -D-glucopyranose side chains ( ; ). In addition, 3linked β -D-glucans with different side chains, as well as 6-linked β -Dglucans with or without branching at O -3 by a single glucose residue or by a long side chain, can also be present in yeasts and/or mushrooms ( ; ;

).

In the present work, we evaluated the potentials and limitations of using DOSY NMR spectroscopy to distinguish distinct linkage pattern of structurally related polysaccharides. Our hypothesis was that DOSY is a potential technique to distinguish the linkage pattern of samples constituted by similar units. β -glucans were selected in the present work considering the fact that although being built up only by glucose residues, they comprise a wide range of structurally diverse molecules. First, the NMR assignments of β -glucans from three different sources, laminarin from the brown seaweed Laminaria digitata , and water-soluble β -glucans from the yeast Saccharomyces cerevisiae and from the mushroom Pleurotus eryngii were compared. Then, the samples containing mixtures of β -glucans were analyzed using diffusion ordered spectroscopy (DOSY).

## 2. Materials and methods

## 2.1. Materials

Laminarin from L. digitata was purchased from Sigma-Aldrich (Norway). The yeast β -glucan (Wellmune, Biothera, Eagan, MN, USA) was a gift from Immitec (T ø nsberg, Norway). Laminarin and the yeast β -glucan

- were identified in the present work as LMN and YBGS , respectively. Fraction PEA2 -SP from Pleurotus eryngii was previously obtained and characterized (
- ). Briefly, the dried and milled fruiting bodies of the mushroom were sequentially extracted with dichloromethane (DCM), ethanol (EtOH), water and NaOH 0.05 M to remove other types of molecules that may be co-extracted with the β -glucan. Then, the obtained residue was extracted using NaOH 0.5 M, giving the fraction PEA2 . This crude extract was fractionated according to its solubility in water and EtOH, giving rise to PEA2 -SP , a fraction soluble in water and insoluble in EtOH.

## 2.2. Determination of carbohydrate content and monosaccharide compositions

The total carbohydrate content of the samples (1 mg/mL in water) was determined using the phenol/sulfuric acid assay with glucose as reference (10 -50 μ g/mL) and absorbance measurement at 490 nm ( ). The experiments were performed in quadruplicate. Results were expressed as average (in %) ± standard deviation (SD).

To determine the monosaccharide composition, approximately 1 mg of each sample were submitted to methanolysis reaction followed by TMS derivatization, as previously described ( ). The derivatives were analyzed by capillary gas chromatography coupled to a Focus GC (Thermo Scientific, Waltham, MA, USA). The column used was a Restek-Rtx-5 silica column (30 m, i.d. 0.32 mm, 0.25 μ m film thickness). Helium was used as the carrier gas at constant pressure mode. The injector and the detector temperatures were 250 and 300 ◦ C, respectively. The initial temperature of the column was 140 ◦ C and after the injection (split injection of 1/10) it was increased by 1 ◦ C/min to 150 ◦ C, held for 3 min, increased by 3 ◦ C/min to 170 ◦ C, held for 5 min, increased by 15 ◦ C/min to 310 ◦ C, and held for 3 min. Chromatograms were analyzed using the Chromelion v.6.80 (Dionex Corporation, Sunnyvale, CA, USA) software.

## 2.3. Weight-average molar mass (Mw) determination

The M w, the dispersion of M w ( Đ ) and the recovery from a SEC column were determined by SEC -MALLS -RI using a Shimadzu LC-20HPLC system connected to a Dawn Helios + 8 eight angle light scattering detector (MALLS) and an Optilab T-rex RI detector (Wyatt, California, USA). The system was equipped with a serially connected guard-column (Tosoh PWXL) and two size-exclusion columns (Tosoh TSK-gel G6000 PWXL and G6000PWXL). The injection loop delivered was 100 μ L and the flow rate was 0.5 mL/min. Samples were dissolved in the eluent (0.1 M sodium nitrate/0.02 % azide solution) as described by

- . The refractive index increment (dn/dc) was considered to be 0.146 mL/g. The raw data were collected and processed with Astra software version 6 (Wyatt, USA).

## 2.4. Linkage pattern determination

The linkage pattern determination was performed though methylation analysis as previously described ( ;

- ). Briefly, carbohydrate samples (~1 mg) were methylated with methyl iodide in dimethylsulfoxide, followed by the addition of NaOH. The per -O -methylated polysaccharides were first hydrolyzed with formic acid 90 % (500 μ L, 80 ◦ C, 60 min) and then with trifluoracetic acid 2.5 M (500 μ L, 2 h, 100 ◦ C). After hydrolysis, samples were reduced with a solution of sodium borodeuteride 0.5 M (NaBD4) in ammonium hydroxide 2 M, (500 μ L, 60 ◦ C, 60 min) and acetylated by adding 200 μ L of 1-methylimidazole and acetic anhydride (10 min, room temperature). The partially O -methylated alditol acetates were finally extracted with DCM and analyzed on a GC -MS-QP2010 (Shimadzu Corporation) equipped with a Restek Rxi-5MS silica column (30 m, i.d.

0.25 mm, 0.25 μ m film thickness) using helium as carrier gas and split injection at constant pressure mode. The initial gas flow was 1 mL/min with interfacial temperature of 280 ◦ C. The temperature of the column was 80 ◦ C. Five minutes after the injection it was allowed to increase by 10 ◦ C/min to 140 ◦ C, then by 4 ◦ C/min to 210 ◦ C, then by 20 ◦ C/min to 310 ◦ C, and held for 4 min. The ion source temperature was 200 ◦ C. Spectra were analyzed using GC -MS solution v.2.10 (Shimadzu Corporation) software.

## 2.5. Nuclear magnetic resonance (NMR) analysis

NMR analyses were performed on a Bruker Avance III HD 800 MHz spectrometer equipped with 5-mm cryogenic CP-TCI z-gradient probe (Bruker, Billerica, MA, USA) using deuterated dimethyl sulfoxide (DMSO -d 6 99.5 %, Sigma-Aldrich) as a solvent. Samples (approximately 10 mg) were dissolved in 500 μ L of DMSO -d 6. The following experiments were performed at 55 ◦ C with or without CW presaturation for suppression of water signals: 1 H(with continuous wave presaturation, pulse program ' zgpr ' , TD = 131,072, SI = 131,072, NS = 16, SW = 18 ppm, D1 = 2 s), 13 C (zrestse.dp.jcm800, TD = 65,536, NS = 24,579, DS = 4, D1 = 2 s, P1 = 12 μ s, CNSTO = 60 ◦ , P0 = P1*CNST0/90), HSQC (awhsqcedetgpsisp2.3 135pr, TD(F1) = 256, TD(F2) = 4096, NS = 16, DS = 16, D1 = 1.5 s, CNST2 = 145 Hz), selective HSQC (awshsqc135pr, TD(F1) = 128, TD(F2) = 2048, NS = 128, O2P = 100, spectral width (F1) = 20 ppm, spectral width(F2) = 10 ppm, DS = 32, D1 = 2 s, CNST2 = 145), COSY (cosygpprqf, TD(F1) = 256, TD(F2) = 2048, NS = 16, DS = 16, D1 = 2 s), TOCSY (dipsi2phpr, TD(F1) = 512, TD(F2) = 2048, NS = 16, DS = 16, D1 = 1.5 s, D9 = 80 ms), HMBC (awhmbcpr, TD(F1) = 256, TD(F2) = 4096, NS = 64, DS = 16, D1 = 1.5 s, CNST2 = 145 Hz, CNST13 = 8 Hz, D16 = 0.2 ms, D6 = 62.5 ms and awshmbcctetgpl2nd. m, TD(F1) = 128, TD(F2) = 2048, NS = 128, DS = 32, D1 = 1.5 s, CNST6 = 120 Hz, CNST7 = 170, CNST13 = 8 Hz), NOESY (awnoesygppr, TD(F1) = 128, TD(F2) = 4096, NS = 16, D1 = 2 s, D8 = 250 ms), ROESY (roesyph, TD(F1) = 256, TD(F2) = 4096, NS = 32, DS = 32, D1 = 1.5 s, p15 = 250 ms), H2BC (h2bcetgpl3, TD(F1) = 160, TD(F2) = 2048, NS = 64, DS = 16, D1 = 1.5 s, CNST6 = 120 Hz, CNST7 = 170 Hz) and HSQC-TOCSY (awhsqcdietgpsisppr, TD(F1) = 256, TD(F2) = 2048, NS = 92, D1 = 1.5 s, DS = 16, D9 = 80 ms). Spectra were processed and analyzed using TopSpin 3.6.2 and calibrated at 2.50 ppm for 1 H and at 39.40 ppm for 13 C.

## 2.6. Diffusion ordered spectroscopy (DOSY)

DOSY was recorded on a Bruker Avance III HD 800 MHz spectrometer (item 2.5). The pulse program used was a STE with bipolar gradient pulse pair, 1 spoil gradient (stebpgp1s) as follows: TD(F1) = 32, TD(F2) = 65,536, NS = 16, DS = 8 and D1 = 1 s. Spectra were recorded using ½ δ (also referred as p30) of 2000 μ s, Δ (also referred as d20) of 0.1 s and gradient strength (gpz6) of 95 -2 %. The recovery delay (d16) was 0.2 ms. The area of selected peaks was integrated and the method for error estimation was fit using arbitrary uncertainties with 95 % of confidence level. Spectra were analyzed using the dynamics center 2.8.4 software.

## 3. Results

## 3.1. Carbohydrate content and monosaccharide composition of the β -glucans samples

The carbohydrate content, as well as the monosaccharide composition of LMN and YBGS were determined, and the results are presented in

.

Data from PEA2 -SP , a β -glucan fraction isolated from Pleurotus eryngii , ( ) were included in for comparison. The carbohydrate content of all samples was &gt; 90 %. The monosaccharide composition showed that glucose was the major component in all fractions, ranging from 87 to 99 mol%.

Table 1 Carbohydrate content, monosaccharide composition and methylation analysis of the β -glucans samples.

| Analyses                                | LMN    | YBGS   | PEA2-SP   |
|-----------------------------------------|--------|--------|-----------|
| Carbohydr. content (w/w%)               | 96 ± 4 | 96 ± 4 | 90 ± 4    |
| Monosaccharide composition (w/w%)       |        |        |           |
| Fuc                                     | 2      | n.d.   | n.d.      |
| Xyl                                     | < 1    | n.d.   | 1         |
| Man                                     | n.d.   | 1      | 4         |
| Gal                                     | < 1    | n.d.   | 5         |
| Glc                                     | 97     | 99     | 87        |
| GlcA                                    | n.d.   | n.d.   | 2         |
| GalA                                    | n.d.   | n.d.   | 1         |
| Methylation analysis ( % out of total ) |        |        |           |
| Glc p -(1 →                             | 9      | 7      | 15        |
| → 3)-Glc p -(1 →                        | 82     | 76     | 20        |
| → 3,6)-Glc p -(1 →                      | 7      | 5      | 12        |
| → 6)-Glc p -(1 →                        | 2      | 11     | 34        |
| → 4)-Glc p -(1 →                        | n.d.   | n.d.   | 9         |
| → 4,6)-Glc p -(1 →                      | n.d.   | n.d.   | 1         |

a

, included for comparison. n.d. = not detected.

## 3.2. Mw distribution of the β -glucans samples

The M w, Đ and recovery from SEC column obtained for LMN and YBGS are presented in and the elution profile in Fig. S1. LMN showed a homogeneous profile with M w of 5 kDa ( Đ 1.002). Differently, YBGS showed three different peaks, with Đ values of each peak varying from 1.1 to 1.5, indicating that this fraction was highly heterogeneous regarding the M w distribution. The main peak was constituted of a pool of polysaccharides with an estimated M w of 8 kDa. In addition, populations of polysaccharides of M w 35 and 240 kDa were also identified in YBGS .

The M w and recovery from SEC column for PEA2 -SP was previously determined and were included in for comparison. Briefly, PEA2 -SP presents an apparent M w of 36 kDa. Populations with M w higher than 2120 kDa were also identified. The higher M w populations present both in YBGS and PEA2 -SP are attributed to the presence of aggregates in aqueous solutions.

## 3.3. Structural elucidation of the β -glucans samples

To identify how the differences in the chemical structure of LMN , YBGS and PEA2 -SP can be accessed when submitted to the classical methods in carbohydrate chemistry, samples were first analyzed through methylation analysis and then NMR.

The 1 H and 13 C NMR assignments were determined using HSQC, COSY, TOCSY, HSQC-TOCSY, NOESY, ROESY, HMBC and H2BC and were confirmed using the literature ( ; ;

;

;

;

;

; ). The H2BC spectra were interpretated by overlapping them with the HSQC spectrum (

Table 2 Apparent M w distribution and conformational parameters of the β -glucans samples.

|   Peak | Sample   |   M w (kDa) | Đ ( M w / M n )           | Recovery (%) b    |
|--------|----------|-------------|---------------------------|-------------------|
|      1 | LMN YBGS |           5 | 1.002 1.1 1.8 1.1 1.3 1.5 | 92 36 69 28 15 19 |
|        |          |           8 |                           |                   |
|        | PEA2-SP  |          36 |                           |                   |
|      2 | YBGS     |          35 |                           |                   |
|        | PEA2-SP  |        2120 |                           |                   |
|      3 | YBGS     |         240 |                           |                   |
|        | PEA2-SP  |        2425 | 1.002                     | 6                 |

a , included for comparison. Total recovery for LMN , YBGS and PEA2 -SP was 92, 83 and 90 %, respectively.

;

;

## ). The NMR assignments are presented in

## 3.3.1. LMN

Methylation analysis of LMN ( ) showed that this fraction is composed mainly of → 3)-Glc p -(1 → (82 %) and lower amounts of → 3,6)Glc p -1( → (7 %), corresponding to the branching points. In accordance with the percentage of branching points, 9 % of Glc p -(1 → was identified, corresponding to glucose as non-reducing terminal (NRT). In addition, small amounts 6-linked glucose units were identified (2 %).

The anomeric C/H correlations obtained through selective HSQC are presented in A. The HSQC spectrum of LMN is presented in Fig. S2. In the anomeric region of the selective HSQC spectrum of LMN , four cross-peaks could be identified: at 102.7/4.52 -4.53, 102.7/4.22, 103.5/ 4.38 and 102.9/4.30 ppm ( A).

The main anomeric correlation was 102.7/4.52 -4.53 ppm, attributed to the C -1/ H -1 of the 1 ➔ 3-linkedβ -D-glucose (unit A). The HMBC cross peaks ( A) appearing from the linked C -3/ H -3 (86.0/3.48 ppm) correlating with the anomeric signals at 102.7/4.52 ppm are in accordance with this assignment.

Additionally, literature reports that the C -1/ H -1 correlations of the → 3,6)-Glc p -1( → (unit B) may be overlapped with those from unit A ( ; ; ;

; ). The correlation at 74.5/3.51 ppm was attributed to the C -5/ H -5 of unit B according to the literature (

). HSQC-TOCSY cross-peaks between 74.5 ppm and 4.10;3.53 ppm ( H -6), 3.30 ppm ( H -4) and 3.34 ppm ( H -2) are in accordance with this assignment ( B).

Another main correlation in the HSQC spectrum of LMN was observed at 102.7/4.22 ppm (unit C) and was attributed to the C -1/ H -1 of Glc p -(1 → attached to O -6 of unit B. The HMBC cross-peaks between 102.7/4.22 ppm ( C -1/ H -1, unit C) and 68.2/4.10; 3.53 ppm ( C -6/ H -6, unit B) supports that unit C is linked to the O -6 of unit B.

The presence of C -1/ H -1 correlations of another NRT was identified in the HSQC spectrum of LMN at 103.5/4.38 ppm (unit D) (

). A HMBC cross-peak between this anomeric correlation and a linked C -3/ H -3 at 86.5/3.44 ppm could be observed. Unit D was attributed to the NRT of the main chain and the C -3/ H -3 cross-peak at 86.5/3.44 ppm to the second monosaccharide unit after the NRT, which was named as A ' . The presence of unit D and A ' agrees with the relatively low M w determined for this fraction (5 kDa). Unit A ' could also correspond to correlations of 3-linked-glucose units adjacent to branch points ( ; ; ).

The remaining assignments of units A-D were determined using COSY, TOCSY, HMBC, HSQC-TOCSY, H2BC, NOESY, ROESY as described in and are in accordance with the literature.

The anomeric HSQC correlation at 102.9/4.30 ppm was ascribed as the C -1/ H -1 of → 3)-Glc p -(1 → (Unit E) linked to a primary hydroxyl of a mannitol residue (Unit M) in the reducing terminal (RT). This was confirmed through the HMBC cross-peaks from 102.9/4.30 ppm ( C -1/ H -1, Unit E) with 72.1/4.03 and 3.51 ppm (M1) and through the presence of HSQC correlations from the terminal primary hydroxyl group of mannitol at 63.5/3.63; 3.42 ppm (M6) ( ). The remaining assignments of unit E were ascribed using COSY, TOCSY, HSQC-TOCSY, H2BC and ROESY as represented in .

From the methylation and NMR analysis it was possible to identify that LMN is a 3-linked β -D-glucan branched at O -6 by one single glucose residue in an approximate ratio of 1:10 and presenting a mannitol group attached to at least some of the RT, as described in literature (J.

; ; ). Laminarins can have either mannitol or glucitol group, being classified in M chains and G chains attached to their RT. For laminarin from Laminaria sp. it has been estimated the presence of 40 -75 % of M chains (J.

; ; ). Although glucitol correlation could not be detected, low percentage of these residues as the

.

RT of LMN may still be present.

## 3.3.2. YBGS

The methylation analysis of YBGS ( ) showed the presence of → 3)-Glc p -(1 → and → 6)-Glc p -(1 → (76 and 11 %, respectively). In addition, 7 % of glucose as NRT, i.e. Glc p -(1 → , were identified, which is in accordance with the presence of 5 % of branching points, ➔ 3,6)-Glc p -(1 → . The structure of YBGS was further investigated by 1D/2D NMR analyses.

The HSQC spectrum of YBGS is presented in Fig. S3. In the anomeric region of the selective HSQC spectrum, the C -1/ H -1 correlations of units A, C and D were identified ( B), as described for LMN .

Furthermore, the HSQC spectrum of YBGS also presented four additional anomeric correlations: 103.0/4.27, 102.4/4.36, 103.7/4.37 and 103.1/~4.45 ppm ( B). Minor HSQC correlations at 91.6/4.99 and 96.2/4.38 ppm were also present and were attributed to the RT of glucose in its α and β configuration, respectively. This is in accordance with the presence of low M w polysaccharides (8 kDa), as indicated by the SEC-MALLS analysis ( ).

The HSQC correlation at 103.0/4.27 ppm was attributed to → 6)Glc p -(1 → (unit F) ( ; ;

). HMBC correlations ( A) between C -1/ H -1 of unit F and a deshielded C -6/ H -6 (68.3/4.00; 3.60 ppm) are in accordance with presence of 1 → 6 linked glucose units. The 1 H chemical shifts of this linked C-6/H-6 are different from those attributed to unit B and therefore, can be useful to distinguish between a 6-linked glucose chain and a branch point when the remaining chemical shifts present low intensity and/or are overlapped with correlations arising from other units. The correlations of the ring region of unit F were confirmed through COSY, TOCSY, HSQC-TOCSY, NOESY and ROESY correlations and with literature data ( ). The → 6)-Glc p -(1 → units in yeast β -glucan samples have been ascribed to both side and main chains ( ;

).

The anomeric correlation at 102.4/4.36 ppm was designated unit G. In the HSQC-TOCSY spectrum ( B), this signal correlated with a C -6 at 60.6 ppm and a deshielded C -3 at 87.2 ppm ( H -3 at 3.37 ppm according to TOCSY), indicating that unit G is 1 ➔ 3-linked glucose residues in a different environment than unit A. C-4/H-4 (68.0/3.32 ppm) and C5/H-5 (76.0/3.27 ppm) cross-peaks were also assigned through HSQCTOCSY. In the HMBC spectrum of YBGS , a cross-peak between the anomeric 102.4/4.36 ppm (Unit G) and a 68.2/4.00; 3.60 ppm methylene suggested that unit G is attached to the O -6 of the adjacent unit (non-identified branch point).

The correlation at 103.7/4.37 ppm ( C -1/ H -1 unit H) could also be attributed to a NRT attached to the O -3 of the adjacent unit (

). In our previous work, the same correlation was found for the β -glucans from P. eryngii , and it was attributed to the NRT attached to the O -3 of a 1 ➔ 6-linked β -D-glucan.

In addition, HMBC cross-peaks were observed between 103.1/~4.45 ppm with C -3 / H -3 of RT glucose in its α (84.4/3.63 ppm) and β (87.2/ 3.39 ppm) configuration. Therefore, the correlation at 103.1/~4.45 ppm was ascribed to the C-1/H-1 of the unit adjacent to the RT.

Although methylation analysis has showed the presence of branch points, such could not be detected in the HSQC NMR spectrum of YBGS . This could be due to the presence of different types of branching points and the possibility that they overlapped with the correlation of other units. Therefore, six different units were identified in YBGS A, C, D, F, G and H. Different β -glucans have already been proposed in literature, such as 3-linked β -glucan branched at O -6 by a 6-linked and/or 3-linked glucose side chain, 6-linked β -glucan branched at O -3 by a 3-linked glucose side chain and 6-linked β -glucan branched at O -3 by one glucose residue ( ; ). From the results obtained in the present work, all these types of β -glucans could be present in YBGS .

Table 3 NMR assignments of the units identified in samples LMN, YBGS and PEA2-SP.

| Monomer                                                                         |             | 1 H                                           | 13 C                                     | COSY   | TOCSY                      | HMBC                         | HSQC-TOCSY                                 | H2BC                                | NOESY   | ROESY      |
|---------------------------------------------------------------------------------|-------------|-----------------------------------------------|------------------------------------------|--------|----------------------------|------------------------------|--------------------------------------------|-------------------------------------|---------|------------|
| Unit A 1,2,3                                                                    | 1           | 4.52 - 4.53                                   | 102.7                                    | A2     | A2, A3, A4/                | A3                           | A1, A2, A3, A4,                            | A2                                  | A3, A5  | A3, A5     |
| → 3)-Glc p -(1 → REF: a, b, c, d, e, f, i                                       | 2           | 3.29                                          | 72.5                                     | A3     | A5 A3, A1                  | A1, A3                       | A5, A6 A1, A2, A3, A4, A5, A6              | A1, A3                              |         |            |
|                                                                                 | 3           | 3.48                                          | 86.0                                     | A4     | A4/A5, A2, A6              | A1, A2, A4                   | A1, A2, A3, A4, A5, A6                     | A2, A4                              | A1      | A5         |
|                                                                                 | 4           | 3.25 3.27                                     | 68.2                                     |        | A1, A3, A6                 | A3, A5                       | A1, A2, A3, A4, A5, A6 A1, A2, A3, A4,     | A3, A5                              |         | A3         |
|                                                                                 | 5           |                                               | 76.1                                     |        | A1, A3, A6                 | A4, A6                       | A5, A6                                     | A4, A6                              |         |            |
|                                                                                 | 6           | 3.70;3.46                                     | 60.6                                     |        | A3, A4                     | A5                           | A1, A2, A3, A4, A5, A6                     | A5                                  |         |            |
| Unit A ' 1,2 → 3)-Glc p -(1 → REF: d, f, I                                      | 1 2 3       | 4.52 - 4.53 3.29                              | 102.7 72.5                               |        |                            | A3 A ' 1, A ' 3 A ' 2, A ' 4 |                                            | A ' 2 A ' 1, A ' 3 A ' 2, A ' 4 A ' |         |            |
| Adjacent to unit D or to a branch point                                         | 5 6         | 3.44 3.25                                     | 86.5                                     |        |                            | A ' 4, A ' 6 A ' 5           |                                            | 3, ' 5                              |         |            |
|                                                                                 | 4           | 3.27                                          | 68.2                                     |        |                            | A ' 1, A ' 3, A ' 5          |                                            | A                                   |         |            |
|                                                                                 |             |                                               | 76.1                                     |        |                            |                              |                                            |                                     |         |            |
|                                                                                 |             | 3.70;3.46                                     | 60.6                                     |        |                            |                              |                                            |                                     |         |            |
| Unit B 1,3, → 3,6)-Glc p -(1                                                    | 1 2 3       | 4.52 - 4.53 3.34                              | 102.7 72.2                               |        |                            |                              | B6                                         |                                     |         |            |
| →                                                                               |             |                                               |                                          |        |                            |                              | B5,                                        |                                     |         |            |
| REF: a, c, d, e, f, i Branch point when the main chain is a 3- linked β -glucan | 4 5 6       | 3.50 3.30 3.51 4.10; 3.53                     | 85.8 68.8 74.5 68.2                      |        |                            | 3 B6 C1, B5                  | B6, B4, B2                                 |                                     |         | B4         |
| Unit C 1,2,3 Glc p -(1 →                                                        | 1           | 4.22 3.02 3.19                                | 102.7 73.5                               | C2     | C2, C3, C4, C5             | B6                           | C1, C2, C3/C5, C4, C6                      | C2 C1, C3                           |         | C3, C5     |
| REF: a, c, d, e, f NRT attached to the O -6 of the adjacent                     | 2 3         |                                               | 76.1                                     | C3     | C4, C3, C1                 | C1                           | C1, C2, C3/C5, C4, C6 C1, C2, C3/C5,       | C2, C4                              |         |            |
| unit                                                                            | 4 5         | 3.09 3.12                                     | 69.9 76.4                                |        | C3, C6                     |                              | C4, C6 C1, C2, C3/C5, C4, C6               | C3, C5                              |         |            |
| D 1,2, Glc p -(1 →                                                              | 6 1         | 3.70; 3.46 4.38                               | 60.6                                     |        |                            |                              | C1, C2, C3/C5, C4, C6                      |                                     |         |            |
| Unit                                                                            | 2           |                                               | 103.5                                    | D2 D3  | D2, D3 D1, D3              | A ' 3                        | D1, D2, D3/D5, D4 D1, D2, D3/D5,           | D2 D1, D3                           |         |            |
| REF: g NRT attached to the O -3 of the adjacent unit                            | 3 4 5 6 1 2 | 3.09 3.22 3.09 3.22 3.70; 3.46 4.30 3.26 3.44 | 73.5 76.0 69.9 76.2 60.9 102.9 72.0 86.5 | E2 E3  | E2, E3, E4                 | M1 E1, E5 E1                 | D4, D6 D2, D3/D5, D4, D6 D2, D3 D4, D5, D6 | E2 E1, E3 E2, E4                    |         | M1         |
| Unit E 1 → 3)-Glc p -(1 → Unit F 2 → 6)-Glc p -(1 →                             | 3 4 5 6 1   | 3.20 3.12 3.70, 3.46 4.27 3.02 3.18           | 68.2 76.3 60.7 103.0                     | E4 F2  | F2, F3, F4, F5 F1, F3, F4, | F5, F6                       | F1, F2, F3/F5, F4, F6 F1, F2, F3/F5, F4,   | F2 F1, F3                           | F5 F6   | F1, F3, F6 |
| REF: a, f, g, h                                                                 | 2 3         | 3.14                                          | 73.2 76.1 69.8                           | F3     | F5                         | F1, F3                       | F6                                         | F2,                                 |         |            |
|                                                                                 | 4           |                                               |                                          |        | F5, F1, F2                 | F2, F4                       | F1, F2, F4 F1, F2, F3/F5, F6               | F4                                  |         |            |
|                                                                                 |             |                                               |                                          | F5     | F1, F2, F5                 | F3, F5                       | F4,                                        |                                     |         | F1         |
|                                                                                 |             | 3.30                                          | 75.3                                     |        |                            | F4, F6 F1                    | F1, F6                                     |                                     | F1      |            |
|                                                                                 | 5 6         | 4.00, 3.60                                    | 68.3                                     |        |                            |                              | F5                                         | F5                                  |         |            |

A3

( continued on next page )

Table 3 ( continued )

| Monomer                                                                                       | 1 H                                               | 13 C                             | COSY   | TOCSY             | HMBC                    | HSQC-TOCSY             | H2BC   | NOESY   | ROESY   |
|-----------------------------------------------------------------------------------------------|---------------------------------------------------|----------------------------------|--------|-------------------|-------------------------|------------------------|--------|---------|---------|
| Unit G 2 → 3)-Glc p -(1 → 6                                                                   | 1 4.36                                            | 102.4                            | G2     |                   | G2, 68.2                | G1, G2, G3, G4, G5, G6 |        | G3      | G3      |
| Unit H 2,3 Glc p -(1 → REF: f, g NRT attached to the O -3 of the adjacent unit                | 1 4.37 2 3.09 3 3.19 4 - 5 - 6 -                  | 103.7 73.6 76.6 - - -            | H2 H3  |                   | I3, H2 H1, H3           |                        |        | I3      |         |
| Unit I 3, → 6,3)-Glc p -(1 → REF: f Branch point when the main chain is a 6- linked β -glucan | 1 4.36 2 3.24 3 3.39 4 3.31 5 3.30 f 6 4.10, 3.53 | 102.4 72.0 87.2 68.0 75.8 f 68.2 | I2     | I2, I3, I4 I1, I2 | I2 I1, I3 H1, I2, I4 I3 |                        | I2     |         |         |
| Unit M 1                                                                                      | 4.03, 3.63,                                       | 72.1 63.5                        |        |                   | E1                      |                        |        |         |         |
|                                                                                               | 1 6 ~4.45                                         | 3.51 3.42                        |        |                   | α - and β (3)           |                        |        |         |         |
| Unit-RT → 3)-Glc p -(1 → Adjacent to a RT                                                     | 1 1                                               | 103.1                            |        |                   | -Glc-RT                 |                        |        |         |         |
| α -Glc-RT                                                                                     | 3                                                 | 91.6 84.4                        |        |                   |                         |                        |        |         |         |
|                                                                                               | 4.99 3.63                                         |                                  |        |                   |                         |                        |        |         |         |
