Repository: ProgramPhantom/ChemistryExtract

# Chemstractor 🧪

```text
   ________                                         __             
  / ____/ /_  ___  ____ ___  _______________ ______/ /_____  _____ 
 / /   / __ \/ _ \/ __ `__ \/ ___/ ___/ ___/ __ `/ __/ __ \/ ___/ 
/ /___/ / / /  __/ / / / / (__  |__  ) /  / /_/ / /_/ /_/ / /     
\____/_/ /_/\___/_/ /_/ /_/____/____/_/   \__,_/\__/\____/_/      

           .---.
          |     |                 🧪 Chemstractor v0.1.0
          |     |                 Chemistry Table & Metadata Extraction
          |     |                 
         /       \                Powered by Docling & LLMs
        /    o    \               
       /  o     o  \

File: case_studies/large_run_2/2025 - Chemical structure characterization of polysaccharides using diffusion ordered spectroscopy (DOSY)/extract/output_clean.md (part 2 of 2)
<!-- image -->
| β -Glc-RT                                                                                     | 1                                                 |                                  |        |                   |                         |                        |        |         |         |
|                                                                                               | 4.38                                              | 96.2 87.2                        |        |                   |                         |                        |        |         |         |
|                                                                                               | 3 ~3.39                                           |                                  |        |                   |                         |                        |        |         |         |

Solvent: DMSO -d 6, 55 ◦ C, 1 H = 2.50 ppm and 13 C = 39.4 ppm.

1 = Present in LMN , 2 = Present in YBGS and 3 = Present in PEA2 -SP .

References: a

=

; b

=

; c

=

.

; h

=

, i

=

Unit B and I could also be present in YBGS , probably overlapped with units A and G, respectively.

** For YBGS , unit D could belong to either the main chain or to the side chains.

*** Observed only in PEA2 -SP .

**** Observed only in YBGS .

*****

HMBC cross-peaks appearing from 102.4/4.36 ppm with C-6 carbon at 68.2 ppm, suggests unit G is a 3-linked-glucose attached to the O -6 of the adjacent unit.

## 3.3.3. PEA2-SP

The chemical structure of fraction PEA2 -SP has been previously characterized by our group using methanolysis to determine the monosaccharide composition, and methylation and NMR analysis to determine the linkage pattern. The results obtained are summarized below.

PEA2 -SP consisted mainly of glucose ( , 87 %), indicating the presence of glucans and other types of polysaccharides. The later may remain in β -glucans samples even after several steps of extraction and purification ( ). Regarding the linkage pattern, methylation analysis of PEA2 -SP β -glucans showed the presence of 34 % of 6-linked and 20 % of 3-linked-glucose. In addition, 9 % of 4-linked glucose were detected ( ). The anomeric correlations between 98.0 -103.0/4.90 -5.30 ppm indicate the presence of monosaccharide units in α configuration ( ). The identification of 4-linked-glucose and monosaccharide units in α configuration are in accordance with the presence of starch. Low intensity HSQC correlations at 99.6/5.09 ppm suggested that small amounts 3-linked α -glucans may be present ( ;

). However, the remaining correlations of α -(1 → 3 ) -glucans could not be identified, which suggests that if present, it is in a low concentration.

In accordance with the presence of mainly β -glucans, the HSQC NMR spectrum showed high intensity correlations at 102.0 -106.0/4.40 -4.80 ppm. Moreover, the assignments of units A, B, C, F and H ( C, and S4), were identified as represented in . The correlation at 102.4/ 4.36 ppm has been assigned in literature as → 6,3)-Glc p -(1 → , (unit I) corresponding to the branch point of the 6-linkedβ -D-glucan ( ; ). The HMBC cross-peaks between

I3 and H1 are in accordance with this attribution (

A).

From these results, we suggested in our previous work that the P. eryngii mushroom biosynthesizes two different types of branched β -glucans. The first one is a (1 → 3)β -glucan occasionally branched at O -6 by single glucose residues, which is in agreement with the presence of units A, B and C. The other one is a (1 → 6)β -glucan occasionally branched at O -3 by single glucose residues ( ;

) which is in accordance with the presence of units F, H and I. The same types of β -glucans in P. eryngii alkali extracts have already been described in literature, besides the presence of a linear 6linked β -glucan ( ; ; ).

However, even though both PEA2 -SP and YBGS showed the presence of the same methylated derivatives and similar NMR correlations, different chemical structures are described in literature for the β -glucans

; d

=

; e

=

; f

=

; g

=

Fig. 1. Anomeric region of the HSQC NMR spectra of fractions LMN (A), YBGS (B) and PEA2 -SP (C) and the schematic representation units identified in these samples (D). Selective HSQC (O2P = 100, spectral width F1 = 20 ppm, spectral width F2 = 10 ppm). NRT = non-reducing terminal and RT = reducing terminal.

<!-- image -->

obtained from these sources ( ; ;

). This reinforces the need of more advanced techniques in the chemical characterization of polysaccharides. Considering this, the chemical structure of PEA2 -SP was re-analyzed in the present work using DOSY NMR analysis.

## 3.4. DOSY NMR analysis

Methylation and 1D/2D NMR analysis showed that YBGS and PEA2 -SP contain units → 3)-Glc p -(1 → ; → 3,6)-Glc p -(1 → : Glc p -(1 → and → 6)Glc p -(1 → . These units seem to belong to distinct polysaccharide chains. To verify the possibility of accessing the chemical structural differences between the mixtures of β -glucans from the different sources, samples were submitted to DOSY NMR analysis. For that purpose, only the anomeric chemical shifts were analyzed, since they are less overlapping than the chemical shifts arising from H-2/H-6 ( ). The result is presented in and .

For YBGS , the diffusion times of units A (4.53 ppm), F (4.27 ppm) and G (4.36 ppm) were determined. All the units presented similar diffusion time, suggesting that either they belong to the same polysaccharide chain, or to distinct polysaccharides with similar M w.

For fraction PEA2 -SP , the diffusion time of the anomeric correlations corresponding to units A/B (4.52 ppm), F (4.27 ppm), I (4.36 ppm) and C (4.22 ppm) were determined ( ). Two distinct diffusion time populations were observed, one built up of units A and C and a second type composed of units I and F. From this, it is possible to infer that for the mushroom ' s β -glucans, the units → 3)-Glc p -(1 → and → 6)-Glc p -(1 → belong to two distinct polysaccharide types.

Therefore, DOSY NMR analysis suggests that, although both samples contain the same units in different proportions, the linkage distribution of the units are different. Different types of β -glucans could be proposed for YBGS and PEA2 -SP , as described in the discussion session.

Fig. 2. NMR spectra of LMN . Superposition of HSQC (black) and HMBC (blue) spectra (A). HSQC-TOCSY spectrum (B). Units identified in LMN (C). The pink correlations in panel A correspond to the HSQC correlations arising from position 6. NRT = non-reducing terminal.

<!-- image -->

## 4. Discussion

## 4.1. Chemical structure characterization of the β -glucans samples

The chemical structure elucidation of polysaccharides is a mandatory step for the study of their biological properties. Studies on polysaccharides must contain information regarding their monosaccharide composition, type of linkages, anomeric configuration, ring configuration and molar mass. For that purpose, techniques such as gas and/or liquid chromatography, mass spectrometry and NMR are usually applied ( ).

Polysaccharides have been studied using well established protocols for the determination of their chemical structures, including methylation and 1D/2D NMR analysis (

Fig. 3. NMR spectra of YBGS . Superposition of HSQC (black) and HMBC (blue) spectra (A). HSQC-TOCSY spectrum (B). Units identified in YBGS (C). The pink correlations in panel A correspond to the HSQC correlations arising from position 6. NRT = non-reducing terminal and RT = reducing terminal.

<!-- image -->

;

). However, due to the diversity of linkage patterns that those polymers may present, ambiguous conclusions may be obtained. Considering this, we have investigated the possibility of using DOSY NMR analysis as an auxiliary tool in the structure determination of complex carbohydrate samples, such as those containing mixtures of β -glucans. For that purpose, β -glucans samples obtained from yeast ( S. cerevisiae ) and mushroom ( P. eryngii ) were employed.

Laminarin was included for chemical shift comparison purposes. Using the classical methodologies in carbohydrate chemistry it was possible to determine the chemical structure of commercially available LMN , a homogeneous fraction regarding M w and chemical structure. The HSQC anomeric region of this sample showed the presence of units A, A ' , B, C, D, E and M. The NMR assignments of the remaining C / H were resolved using COSY, TOCSY, HMBC, HSQC-TOCSY, H2BC, NOESY and ROESY, and are in accordance with the literature ( ;

$$\begin{array} { c c c } ; & & ; & & ; \end{array}$$

; ; ). The HMBC and HSQC-TOCSY spectra were useful to identify the presence of unit B, which seems to have overlapping C / H correlations with unit A at positions 1, 2, 3 and 4. Therefore, methylation and the above-mentioned NMR techniques were useful to determine the chemical structure of LMN , which showed to be a 1 ➔ 3-linked β -D-glucan branched at O -6 by single glucose units with a branch degree of 1:10. In addition, it was possible to identify the presence of a mannitol group attached to the RT, which according to the literature, may correspond to 40 -75 % of the RT of laminarins. Glucitol as RT may also be present, although no NMR correlations could be identified, probably due to the low content of this residue and overlapping with the mannitol correlations. This result is in accordance with what is described in literature for laminarin, and the

Fig. 4. NMR spectra of PEA2 -SP . Superposition of HSQC (black) and HMBC (blue) spectra (A). Units identified in PEA2 -SP (B). The pink correlations in panel A correspond to the HSQC correlations arising from position 6.

<!-- image -->

## suggested chemical structure is represented in (J. ; ).

Methylation analysis showed that the yeast ( YBGS ) and the mushroom ( PEA2 -SP ) β -glucans samples are built up of the same main units in different proportions. YBGS contained almost 4 times more → 3)-Glc p -(1 → and 3 times less → 6)-Glc p -(1 → compared to PEA2 -SP . The difference in proportion suggests the presence of distinct linkage pattern distribution, although it could not be identified using the 2D NMR analyses employed here. In order to identify how these units are linked together and access the differences between both samples, YBGS and

Table 4 Diffusion (m 2 /s) of the anomeric hydrogens of samples YBGS and PEA2-SP.

| Sample   | Unit   | Linkage pattern                                                                                              | δ 1 H (ppm) anomeric proton   | Diffusion time (m 2 /s)                                                                                                    |
|----------|--------|--------------------------------------------------------------------------------------------------------------|-------------------------------|----------------------------------------------------------------------------------------------------------------------------|
| YBGS     | A F    | → 3 )- Glcp -( 1 → → 6 )- Glcp -( 1 → → 3 )- Glcp -( 1 → 6 → 3 )- Glcp -( 1 → Glcp -( 1 → → 6 )- Glcp -( 1 → | 4.53 4.27 4.36 4.52           | (9.8 ± 0.4) × 10 11 (9.4 ± 0.2) × 10 11 (9.5 ± 0.4) × 10 11 (5.3 ± 0.4) × 10 11 (5.2 ± 0.3) × 10 11 (9.0 ± 0.2) × 10 11 11 |
| YBGS     | G      |                                                                                                              |                               |                                                                                                                            |
| YBGS     | A / B  |                                                                                                              |                               |                                                                                                                            |
| PEA2-SP  | C      |                                                                                                              | 4.22                          |                                                                                                                            |
| YBGS     | F      |                                                                                                              | 4.27                          |                                                                                                                            |
| YBGS     | I      | → 6 , 3 )- Glcp -( 1 →                                                                                       | 4.36                          | (9.3 ± 0.8) × 10                                                                                                           |
| YBGS     |        |                                                                                                              |                               |                                                                                                                            |

## PEA2 -SP were submitted to DOSY analysis.

For YBGS , DOSY showed that units F (6-linked), A (3-linked) and G (3-linked attached to the O-6 of the adjacent unit) presented similar diffusion time. Units A and G diffusing at the same time is in accordance with the presence of a 3-linked β -glucan branched at O -6 by a 3-linked glucose side chain, as described in literature ( ;

A

B

M

000

4.5

) ( ). From the 2D NMR spectra, it could be inferred that unit D (NRT linked to the O -3 of the adjacent unit) could also belong to this structure and could be attributed to the NRT of the main and/or side chain.

In addition, the DOSY NMR spectrum of YBGS showed that for this pool of polysaccharides, Unit F also presents the same diffusion time as unit A. For yeast β -glucans, the presence of unit F has been attributed to the side chains linked to a 3-linked β -D-glucose and/or to a 6-linkedβ -Dglucan branched at O -3 by one single glucose residue (

; ; ). The presence of unit H in NMR spectra of YBGS supports the presence of the latter. Although methylation analysis showed YBGS to contain 5 % of branching points, no correlations corresponding to these units could be identified, which could be attributed to the low content of branching points and overlapping of the signals. Therefore, it was not possible to infer if unit F is attached to unit A or it is another polysaccharide with similar M w.

Although the main units in YBGS presented the same diffusion time,

Units A, F and G

4.0

3.5

3.0

F2 [ppm]

Fig. 5. DOSY NMR spectra of YBGS (A) and PEA2 -SP (B).

<!-- image -->

-9.8 D [m2/s]

-9.6

-9.4

-9.2

0.6-

-8.8

DMSO

Fig. 6. Proposed chemical structure of the β -glucan present in LMN .

<!-- image -->

The arrows represent the HMBC (red) and ROESY (green) correlations. n = units B and C are distributed along the polysaccharide chain in an approximated ratio of 1:10. The figure represents laminarin from the M-series (mannitol attached to the RT), which may correspond to 40 -75 %. Laminarin from the G-series (glucitol attached to the RT) may also be present in LMN .

Fig. 7. Proposed chemical structures of the β -glucans that could be present in YBGS .

<!-- image -->

The arrows represent the HMBC (red) and ROESY (green) correlations.

All the chemical structures that could be proposed for YBGS after 2D NMR (HSQC, HMBC, H2BC, COSY, TOCSY, HSQC-TOCSY, NOESY and ROESY) and DOSY NMR analysis. The correlations of the branch point could not be detected due to the lower content of these units (5 %) and due to the fact that they are probably overlapped with unit B and I.

the SEC-MALLS-RI analysis detected a pool of polysaccharides of different M w. This could suggest that in aqueous solutions, the different β -glucans adopt distinct macromolecular structures, leading to an apparent polydisperse M w distribution. The types of structures that YBGS may contain are presented in .

For fraction PEA2 -SP , DOSY showed that units F and A present different diffusion times, indicating that the 1 ➔ 3 and 1 ➔ 6-linkedglucose units belong to two distinct types of polysaccharides in the mushroom β -glucans. This is in accordance with the literature, which describes that P. eryngii synthesizes two different types of β -glucans: a 3linked β -D-glucan branched at O -6 by single glucose residue, and a 6linked β -D-glucan branched at O -3, also by single glucose units ( ) ( ).

Therefore, the results obtained here demonstrate that the characterization of complex carbohydrate mixtures can lead to misinterpretation of the data. Both YBGS and PEA2 -SP presented similar HSQC correlations. After in-depth analyses, the different types of β -glucans could be proposed for the different samples, indicating that, although with some limitations, DOSY could be a tool in the chemical characterization of β -glucans and possibly for other types of polysaccharides.

## 4.2. DOSY parameters

In order to use DOSY in the chemical characterization of polysaccharides, some parameters such as the values of Δ , δ (Eq. ) and the choice of the solvent should be taken into consideration for obtaining the best data quality possible.

According to the viscosity of the solvent and to the size of the polymer, the appropriate values of Δ (d20) and ½ δ (p30) may vary. For instance, for small molecules in deuterated chloroform (CDCl3) the ideal values of Δ and 1/2 δ have been reported to be 50 and 1 ms, respectively. Higher values are necessary for polymers in more viscous solvents ( ). In the present work, the Δ (d20) and 1/2 δ (p30) values were 100 and 2 ms, respectively. The diffusion decay curves presented a linear profile (Figs. S5 and S6), indicating that these parameters were suitable for the β -glucan samples. Polymers with higher M w may require higher p30 values. The d20 and p30 values are recommended by the manufacturer to be in the range of 50 -100 and 1 -3 ms, respectively. Other values may damage the hardware and/or the probe and therefore, should be selected with care.

Other critical parameter is related the choice of the solvent. Chloroform and other low viscosity solvents may undergo a convection process, due to temperature variation across the sample (

; ). For DMSO, convection currents are not expected, which allowed us to use a pulse sequence (stebpgp1s) without convection compensation ( ).

In addition, since the aim of this work was to detect distinct linkage patterns that a pool of chemically related polysaccharides may present, some other characteristics must be taken into consideration.

First, the polymer-polymer interactions should be minimized. This would allow to obtain distinct diffusion times for different polysaccharides if both polymers don ' t present the same M w. Solvents favoring polymer-polymer interactions should be avoided, since aggregates and other macromolecular structures formed upon this type of interaction could lead to similar diffusion times for distinct polysaccharides.

β -Glucans are described to adopt a random coil conformation in DMSO, meaning that the number of polymer-polymer and polymersolvent interactions are similar. Differently, in water there is an increase of the polymer-polymer interactions leading to the formation of triple-helix and aggregates ( ; ). These structures would behave as single molecules in DOSY.

Beside the solvent, the formation of helix, triple-helix and aggregates depend also on the polymer concentration. Conformational studies of polysaccharides are performed in dilute solutions, but it is not possible to discard the formation of ordered structures in the NMR experiment, since the concentration is higher. However, one evidence showing that at least most of the β -glucans chains are in a random coil conformation is the presence of the 13 C signal attributed to the C-3 of the 3-linked glucose units (Unit A and A ' ). The study of the transition from triple helix to coil using the β -glucans from Lentinula edodes showed that the obvious difference between the triple-helix and random coil conformation is that in the former condition, the C-3 signal cannot be observed in the 13 C NMR spectrum ( ).

D ₂ O/NaOD could also be used as a solvent, since β -glucans may also adopt a random coil conformation in NaOH. In this case, the orderdisorder transition depends on the increase of alkali concentration and on the DP of the polysaccharide. For instance, the conformational change of dextrans presenting a DP of 200 -620 occurs at 0.19 -0.24 M ( ). For β -glucans with higher DP, this transition could occur at higher NaOH concentrations since the ordered structures increases according to the DP ( ). In addition, in our previous work, the Congo red analysis suggested that not all ordered structures were disrupted at NaOH concentration of 0.5 M ( ).

<!-- image -->

Fig. 8. Proposed chemical structures of the β -glucans present in PEA2 -SP . The arrows represent the HMBC (red) and ROESY (green) correlations.

<!-- image -->

DMSO was selected in the present work to obtain conditions where most of the different types of β -glucans are present as random coil, minimizing the formation of aggregates. Different situation could occur for other types of polysaccharides.

The second point is that chemical shifts presenting the same diffusion time could either belong to units of the same polysaccharide chain or to distinct polysaccharides of the same molar mass, as discussed for DOSY interpretation of YBGS . This may occur even when the solvent doesn ' t favor polymer-polymer interactions.

It should be taken into consideration that not all chemical shifts in the NMR spectrum can be used for integration and determination of the diffusion time if the aim of the experiment is to determine the different linkage patterns of similar polysaccharides. This is due to the overlapping of signals belonging to distinct units. Therefore, a complete NMRassignment of the units is necessary prior the DOSY analysis. In the present work, the chemical shifts arising from the anomeric hydrogens were used, since they are less overlapped than those belonging to H2H6.

Much of the chemical structure elucidation of the β -glucans, as well as other types of polysaccharides, is classically performed using chemical modifications such as controlled Smith degradation and acid or enzymatic degradation ( ; ;

;

;

). In the

present work we demonstrated that DOSY may be useful for distinguishing ambiguous chemical correlations among the distinct fractions and should be included in the NMR experiments routine to predict the types of structures present in the sample in a faster manner when compared to the above-mentioned strategies. For the elucidation of the carbohydrate chemical structure, DOSY should be used as a complementary technique.

## 5. Conclusion

By using methylation analysis and 2D NMR techniques such as COSY, TOCSY, HMBC, H2BC, HSQC-TOCSY, NOESY and ROESY, it was possible to identify the linkages present in the three β -glucans samples studied in the present work. Although these methodologies were enough to predict the structure of a homogeneous β -glucan sample with a repetitive structure, the interpretation of samples containing mixtures of β -glucans was ambiguous until DOSY was included. The present work demonstrates the potential of the DOSY technique as an auxiliary technique for polysaccharide chemical structure determination. This work also highlights the importance of a thorough structural analysis, as samples presenting similar NMR signals at a glance appear to consist of distinctly different β -glucans after in-depth analyses. Such information is of great interest regarding the improved study of correlations between the molecular structure of polysaccharides and their respective biological activities.

## CRediT authorship contribution statement

Mariana Mazetto de Carvalho: Writing -review &amp; editing, Writing -original draft, Methodology, Investigation, Formal analysis, Conceptualization. Christiane Færestrand Ellefsen: Writing -review &amp; editing, Investigation, Conceptualization. Andrea Angelov Eltvik: Writing -review &amp; editing, Investigation, Formal analysis. Marianne Hiorth: Writing -review &amp; editing, Supervision, Conceptualization. Anne Berit C. Samuelsen: Writing -review &amp; editing, Supervision, Project administration, Conceptualization.

## Declaration of competing interest

The authors declare that they have no known competing financial interests or personal relationships that could have appeared to influence the work reported in this paper.

## Acknowledgements

The authors thank Hanne Zobel and Dr. Simon Balance (NOFIMA Food Research Institute) for the assistance with SEC-MALLS-RI-Visc analysis, Rafael Cortez Sgroi Pupo and Professor Frode Rise (Department of Chemistry, University of Oslo) for the assistance with the NMR analyses, and Suthajini Yogarajah and Dr. Anne Grethe Hamre for technical assistance with the methylation and GC -MS analysis. The authors thank Immittec for donating the yeast β -glucan. ' This work was partly supported by the Research Council of Norway through the Norwegian NMR Platform, NNP (226244/F50). '

## Appendix A. Supplementary data

Supplementary data to this article can be found online at

.

## Data availability

Data will be made available on request.

## References

Abreu, H., Zavadinack, M., Smiderle, F. R., Cipriani, T. R., Cordeiro, L. M. C., &amp; Iacomini, M. (2021). Polysaccharides from Pleurotus eryngii: Selective extraction methodologies and their modulatory effects on THP-1 macrophages. Carbohydrate Polymers, 252 , Article 117177.

Bar , M. (2016). Convection in liquid-state NMR: Expect the unexpected. RSC Advances, 6 (97), 95173 -95176.

Bastos, R., Oliveira imbra, M. A., &amp; Coelho, E. (2022). Brewer ' s yeast polysaccharides - A review of their exquisite structural features and biomedical applications. Carbohydrate Polymers, 277 , Article 118826.

## Bha

C. K., &amp; Islam, S. S. (2014). Water-

insoluble glucans from the edible fungus Ramaria botrytis. Bioactive Carbohydrates and Dietary Fibre, 3 (2), 52 -58.

Burmistrova, N. A., Diehl, B. W. K.

Legin, A. V., et al. (2020). Quality control of heparin injections: Comparison of four established methods. Analytical Sciences, 36 , 1467 -1472.

Cao , Nonaka, A., Kato, T., Fukumashi, J., &amp; Matsui, T. (2014). Quantitative analysis of D-( + )-glucose in fruit juices using diffusion ordered1 H nuclear magnetic resonance spectroscopy. Analytical Sciences, 30 .

Cao , F., &amp; Matsui, T. (2015). Application of diffusion ordered1H-nuclear magnetic resonance spectroscopy to quantify sucrose in beverages. Food Chemistry, 171 , 8 -12.

Carbonero, E. R., Gracher,

. L.,

Gorin, P. A. J., &amp; Iacomini, M. (2006). A β -glucan from the fruit bodies of edible mushrooms Pleurotus eryngii and Pleurotus ostreatoroseus. Carbohydrate Polymers, 66 (2), 252 -257.

Chen, J., Yang, J., D 21). Laminarin, a major polysaccharide in stramenopiles. Marine Drugs, 19 (10).

Che en, Y., Lu, S., El-Seedi, H. R., &amp; Zhao, C. (2022). Structureimmunomodulatory activity relationships of dietary polysaccharides. Current Research in Food Science, 5 , 1330 -1341.

Chizhov, A. O., Dell, A., Morrisa, H. R., Reas

et al. (1998). Structural analysis of laminarans by MALDI and FAB mass spectrometry. Carbohydrate Research, 310 , 203 -210.

de C ., &amp; Samuelsen, A. B. C. (2024). -glucans from the king oyster mushroom (Pleurotus

Coating of liposomes with β eryngii). Colloids and Surfaces A: Physicochemical and Engineering Aspects, 700 .

.

| Dubois, M., Gilles, K. A., Hamilton, J. K., Rebers, P. A., & Smith, F. (1956). Colorimetric method for determination of sugars and related substances. Analytical Chemistry, 28 350 - 356.                                           |                                                      |
|--------------------------------------------------------------------------------------------------------------------------------------------------------------------------------------------------------------------------------------|------------------------------------------------------|
| Ellefsen, C. F., ., Hiorth, M., & Samuelsen, A. B. C.                                                                                                                                                                                |                                                      |
| Elle Samuelsen, A. B. C. (2021). Water- soluble polysaccharides from Pleurotus eryngii fruiting bodies, their activity and                                                                                                           |                                                      |
| Flee composition of an alkali-soluble                                                                                                                                                                                                |                                                      |
| Groves, P. (2017). Diffusion or mers. Polymer Chemistry, 8 (44), 6700 - 6708.                                                                                                                                                        |                                                      |
| Groves, P., Rasmussen, M. O., Molero, M. H., & Jimenez-Barbero, J. (2004). Diffusion ordered spectroscopy as a complement to size exclusion chromatography in oligosaccharide analysis. Glycobiology, 14 (5), 451 - 456.             |                                                      |
| Hua eview on NMR as a tool to analyse natural products extract directly: Molecular structure elucidation and biological activity                                                                                                     |                                                      |
| (2006). Hydrolysis of β -glucan. Food Chemistry, 97 (1), 71 - 79. Joh rdered nuclear magnetic resonance spectroscopy:                                                                                                                |                                                      |
| Principles and applications. Progress in Nuclear Magnetic Resonance Spectroscopy, 34 203 - 256.                                                                                                                                      |                                                      |
| Lowman, D. . D., Rustchenko, E., & Williams, D. L. (2021). Glucan and glycogen exist as a covalently linked macromolecular complex in the cell wall of Candida albicans and other Candida species. Cell Surface, 7 , Article 100061. |                                                      |
| Low L. J., Bearden, D. W., Wempe, M. F., Power, T. D., Ensley, H. E., et al. (2011). New insights into the structure of (1- > 3,1- > 6)-beta-D-glucan side                                                                           |                                                      |
| Ma J. C. (1973). The structure of a β -(1 → 3)-D-                                                                                                                                                                                    |                                                      |
| 146 , 197 - 207.                                                                                                                                                                                                                     |                                                      |
| Ote                                                                                                                                                                                                                                  |                                                      |
| magnetic resonance measurements (PFG NMR) for diffusion ordered                                                                                                                                                                      |                                                      |
| nuclear                                                                                                                                                                                                                              |                                                      |
| Pages,                                                                                                                                                                                                                               |                                                      |
| P.,                                                                                                                                                                                                                                  |                                                      |
| et                                                                                                                                                                                                                                   |                                                      |
| al.                                                                                                                                                                                                                                  |                                                      |
| (2023). modifications and                                                                                                                                                                                                            |                                                      |
| Seaweed                                                                                                                                                                                                                              |                                                      |
| bioactive                                                                                                                                                                                                                            |                                                      |
| polysaccharides: properties. 63 (13), 1901 - 1929.                                                                                                                                                                                   | polysaccharides: properties. 63 (13), 1901 - 1929.   |
| Emerging extraction Critical Reviews in Food Science                                                                                                                                                                                 | Emerging extraction Critical Reviews in Food Science |
| technologies, and                                                                                                                                                                                                                    | technologies, and                                    |
| G., Gilard,                                                                                                                                                                                                                          | G., Gilard,                                          |
| chemical Nutrition, V., Ma gradient                                                                                                                                                                                                  | chemical Nutrition, V., Ma gradient                  |

spectroscopy (DOSY) mapping. Analyst, 142 (20), 3771 -3796.

| Pete   | v, E., Kay, W., Wurtz, P., Nyberg, N. T., Duus, J. O., & Sorensen, O. W. (2006). H2BC: A new technique for NMR analysis of complex carbohydrates. Carbohydrate Research, 341 (4), 550 - 556.                                                                                      |
|--------|-----------------------------------------------------------------------------------------------------------------------------------------------------------------------------------------------------------------------------------------------------------------------------------|
| Pett   | C., Fincher, G. B., & Bacic, A. (2012). Determining the polysaccharide composition of plant cell walls. Nature Protocols, 7 (9), 1590 - 1607.                                                                                                                                     |
| Poli   | F. J., & Jimenez-Barbero, J. (2006). Useful applications of DOSY experiments for the study of mushroom polysaccharides. Carbohydrate Research, 341 (1), 84 - 89.                                                                                                                  |
| Rou    | akraborty, I., & Islam, S. S. (2008). The structure and conformation of a water-insoluble (1- > 3)-,(1- > 6)-beta-d-glucan from the fruiting bodies of Pleurotus florida. Carbohydrate Research, 343 (5), 982 - 987.                                                              |
| Rut    | ni, M. (2015). D-glucans from edible mushrooms: A review on the extraction, purification and chemical characterization approaches. Carbohydrate Polymers, 117 , 753 - 761.                                                                                                        |
| Smi    | G., Tadra-Sfeir, M. Z., Iacomini, M., Wichers, H. J., & Van Griensven, L. J. (2013). Agaricus bisporus and Agaricus brasiliensis (1- > 6)-beta-D- glucans show immunostimulatory activity on human THP-1 derived macrophages. Carbohydrate Polymers, 94 (1), 91 - 99.             |
| Stor   | S., Skjermo, J., & Reitan, K. I. (2006). A branched beta-D-(1- > 3,1- > 6)-glucan from the marine diatom Chaetoceros debilis (Bacillariophyceae) characterized by NMR. Carbohydrate Research, 341 (12), 2108 - 2114.                                                              |
| Syn    | Structural diversity of fungal glucans. Carbohydrate Polymers, 92 (1), 792 - 809.                                                                                                                                                                                                 |
| Tada,  | R., Adachi, Y., Ishibashi, ural elucidation of a 1,3-beta-D-glucan obtained from liquid-cultured Grifola frondosa by solution NMR experiments. Carbohydrate Research, 344 (3), 400 - 404.                                                                                         |
| Tad    | . Refinement and complete solution NMRanalysis of the structure of a 6-branched 1,3-beta-D-glucan (OL-2) isolate from Omphalialapidescens. Carbohydrate Research, 529 , Article 108849.                                                                                           |
| Viel   | & Segre, A. (2003). Diffusion-ordered NMR spectroscopy: A versatile tool for the molecular weight determination of uncharged polysaccharides. Biomacromolecules, 4 , 1843 - 1847.                                                                                                 |
| Wa     | , Zheng, H., Li, J., Deng, C., Xu, Z., & Chen, J. (2009). Structural characterization, chain conformation, and morphology of a beta-(1- > 3)-D-glucan isolated from the fruiting body of Dictyophora indusiata. Journal of Agricultural and Food Chemistry, 57 (13), 5918 - 5924. |
| Zhang, | lentinan in solution measured by SEC, viscometry, and 13C NMR. Polymer Journal, 34 , 443 - 449. L., Zhang, X.. (2001). Triple helix of P-o- glucan from lentinus edodes in 0.5 M NaCl aqueous solution characterized by light scattering. Polymer Journal, 33 , 317 - 321.        |
