Repository: ProgramPhantom/ChemistryExtract

# Chemstractor 🧪

```text
   ________                                         __             
  / ____/ /_  ___  ____ ___  _______________ ______/ /_____  _____ 
 / /   / __ \/ _ \/ __ `__ \/ ___/ ___/ ___/ __ `/ __/ __ \/ ___/ 
/ /___/ / / /  __/ / / / / (__  |__  ) /  / /_/ / /_/ /_/ / /     
\____/_/ /_/\___/_/ /_/ /_/____/____/_/   \__,_/\__/\____/_/      

           .---.
          |     |                 🧪 Chemstractor v0.1.0
          |     |                 Chemistry Table & Metadata Extraction
          |     |                 
         /       \                Powered by Docling & LLMs
        /    o    \               
       /  o     o  \              
      /_____________\             
```

**Chemstractor** is an automated pipeline and command-line tool for extracting, categorising, interpreting, and synthesising chemistry table data and metadata from scientific publications. Combining document layout parsing (**Docling**) with Large Language Models (**Google Gemini** or local **Ollama**), Chemstractor turns complex PDF literature into structured, homogenised datasets and Excel reports.

---

## ✨ Key Features

- **📄 Document Layout Extraction**: Uses **Docling** to parse PDF structures into Markdown and extract tables into CSV and formatted text files.
- **🏷️ Table Categorisation**: Automatically classifies extracted tables (e.g. reaction conditions, physical parameters, screening results) using configured LLMs.
- **📝 Metadata & Condition Summarisation**: Extracts paper metadata (title, authors, DOI) and synthesises experimental reaction parameters, yields, and formulations.
- **🔬 Parameter Interpretation**: Extracts and interprets specialised chemical coefficients, such as **Flory-Huggins** interaction parameters and **Mark-Houwink** parameters.
- **🔄 Data Combination & Homogenisation**: Standardises chemical names (solvents & polymers) across multiple papers, generates combined datasets, and plots summary diagrams (e.g., Sankey flowcharts).
- **📥 Paper Downloader**: Bulk downloads open-access research papers from **OpenAlex** via keyword or semantic search.
- **📊 Excel Reporting**: Compiles extractions into structured, multi-sheet Excel workbooks (`.xlsx`).
- **⚖️ Pipeline Validation**: Benchmark extraction accuracy against ground-truth validation datasets.

---

### 1. Prerequisites

- **Python 3.10** or higher
- **Git**
- **Ollama** *(Optional — required only for offline/local model execution)*

### 3. Environment Configuration

Create a `.env` file in the root directory to configure your API credentials for online models (Google Gemini):

```env
API_KEY=your_gemini_api_key_here
```

> [!NOTE]
> If you are using local models via Ollama (e.g. `gemma4:31b`), ensure the Ollama application or daemon is running (`ollama serve`) and pull the target model (`ollama pull gemma4:31b`).

---

## 🚀 Quick Start Tutorial

Here is a quick walkthrough showing how to download scientific papers, extract data, interpret results, and build a unified dataset.

### Step 1: Download Scientific Papers (Optional)
Fetch 5 Open Access papers on polymer solutions from OpenAlex:
```bash
python src/chemstractor/main.py download "polymer solution viscosity" --limit 5 -n test_papers
```

### Step 3: Batch Process a Folder of PDFs
Process an entire directory of PDFs into individual structured output folders:
```bash
python src/chemstractor/main.py process_all path/to/pdf_dir output_parent_dir --model gemini-2.5-flash --all
```

### Step 4: Combine & Homogenise Data Across Papers
Homogenise chemical names and aggregate parameter tables across all processed papers into an Excel workbook:
```bash
python src/chemstractor/main.py combine output_parent_dir -o report.xlsx --model gemini-2.5-flash
```

---

## 📂 Output Folder Structure

When processing a PDF, Chemstractor outputs a structured folder containing raw extractions, classified tables, and AI summaries:

```text
[Output Directory]/
└── 📂 [paper_name]/
    ├── 📂 extract/
    │   ├── 📄 clean_[filename].pdf      # Clean copy of original PDF
    │   ├── 📄 output.md                 # Markdown parsed by Docling
    │   ├── 📄 output_clean.md           # Cleaned document content
    │   ├── 📄 log_[filename].log        # Processing timing & log output
    │   └── 📂 tables/
    │       ├── 📊 table1.csv            # Raw table CSV format
    │       └── 📄 table1.txt            # Formatted text table
    ├── 📂 categorisation/
    │   └── 📄 table1.json               # Table classification tag
    ├── 📂 interpretation/
    │   ├── 📄 flory_interpretation.json # Flory interaction parameters
    │   └── 📄 mh_interpretation.json    # Mark-Houwink parameters
    └── 📂 summary/
        ├── 📄 summary.json              # Extracted metadata & condition summary
        └── 📊 tables_summary.csv        # Tabular condition summary
```

---

File: case_studies/large_run_1/result/2026-07-17_17-22-07/2011 - Polydispersity index of polymers revealed by DOSY NMR/extract/tables/csv/table1.csv
,PEO mix,N.Theo,N.Exp,PDI.Theo,PDI.Exp,M n (g mol  1 ).Theo,M n (g mol  1 ).Exp,M w (g mol  1 ).Theo,M w (g mol  1 ).Exp
0,Mix A,36.3,36.1,1.04,1.06,1615,1588.4,1679.6,1683.7
1,Mix B,49.4,53.7,1.07,1.08,2190,2362.8,2343.3,2551.8
2,Mix C,107.5,120,1.11,1.12,4750,5280,5272.5,5913.6
3,Mix D,8.7,8.7,1.12,1.12,400.6,382.8,447.5,428.7
4,Mix E,8.8,9.5,1.14,1.17,403.4,418,459.7,489.1
5,Mix F,23,23.8,1.26,1.31,1021,1047.2,1268.3,1371.8
6,Mix G,71.5,85.3,1.28,1.28,3165,3753.2,4051.2,4804.1
7,Mix H,44.8,47.5,1.34,1.15,1989.3,2090,2518,2403.5
8,Mix I,34.7,37,1.54,1.5,1544.3,1628,2382.7,2442
9,Mix J,38.1,39.8,2.01,2.2,1696.9,1751.2,3238.5,3852.6
10,Mix K,15.7,15.9,2.12,1.89,710.3,699.6,1332.1,1322.2
11,Mix L,19.1,19.4,2.51,2.24,858.5,853.6,2008.2,1912.1
12,Mix M,21.4,24.8,3.3,2.41,961.7,1091.2,3062.8,2629.8
13,Mix N,22.4,23.8,3.41,2.75,1001.7,1047.2,3328,2879.8
14,Mix O,13.5,13.9,5.23,4.48,611.3,611.6,3099.6,2740
