Repository: ProgramPhantom/ChemistryExtract

# Chemstractor 🧪

```text
   ________                                         __             
  / ____/ /_  ___  ____ ___  _______________ ______/ /_____  _____ 
 / /   / __ \/ _ \/ __ `__ \/ ___/ ___/ ___/ __ `/ __/ __ \/ ___/ 
/ /___/ / / /  __/ / / / / (__  |__  ) /  / /_/ / /_/ /_/ / /     
\____/_/ /_/\___/_/ /_/ /_/____/____/_/   \__,_/\__/\____/_/      

           .---.
          |     |                 🧪 Chemstractor v0.1.0
          |     |                 Chemistry Table & Metadata Extraction
          |     |                 
         /       \                Powered by Docling & LLMs
        /    o    \               
       /  o     o  \              
      /_____________\             
```

**Chemstractor** is an automated pipeline and command-line tool for extracting, categorising, interpreting, and synthesising chemistry table data and metadata from scientific publications. Combining document layout parsing (**Docling**) with Large Language Models (**Google Gemini** or local **Ollama**), Chemstractor turns complex PDF literature into structured, homogenised datasets and Excel reports.

---

## ✨ Key Features

- **📄 Document Layout Extraction**: Uses **Docling** to parse PDF structures into Markdown and extract tables into CSV and formatted text files.
- **🏷️ Table Categorisation**: Automatically classifies extracted tables (e.g. reaction conditions, physical parameters, screening results) using configured LLMs.
- **📝 Metadata & Condition Summarisation**: Extracts paper metadata (title, authors, DOI) and synthesises experimental reaction parameters, yields, and formulations.
- **🔬 Parameter Interpretation**: Extracts and interprets specialised chemical coefficients, such as **Flory-Huggins** interaction parameters and **Mark-Houwink** parameters.
- **🔄 Data Combination & Homogenisation**: Standardises chemical names (solvents & polymers) across multiple papers, generates combined datasets, and plots summary diagrams (e.g., Sankey flowcharts).
- **📥 Paper Downloader**: Bulk downloads open-access research papers from **OpenAlex** via keyword or semantic search.
- **📊 Excel Reporting**: Compiles extractions into structured, multi-sheet Excel workbooks (`.xlsx`).
- **⚖️ Pipeline Validation**: Benchmark extraction accuracy against ground-truth validation datasets.

---

### 1. Prerequisites

- **Python 3.10** or higher
- **Git**
- **Ollama** *(Optional — required only for offline/local model execution)*

### 3. Environment Configuration

Create a `.env` file in the root directory to configure your API credentials for online models (Google Gemini):

```env
API_KEY=your_gemini_api_key_here
```

> [!NOTE]
> If you are using local models via Ollama (e.g. `gemma4:31b`), ensure the Ollama application or daemon is running (`ollama serve`) and pull the target model (`ollama pull gemma4:31b`).

---

## 🚀 Quick Start Tutorial

Here is a quick walkthrough showing how to download scientific papers, extract data, interpret results, and build a unified dataset.

### Step 1: Download Scientific Papers (Optional)
Fetch 5 Open Access papers on polymer solutions from OpenAlex:
```bash
python src/chemstractor/main.py download "polymer solution viscosity" --limit 5 -n test_papers
```

### Step 3: Batch Process a Folder of PDFs
Process an entire directory of PDFs into individual structured output folders:
```bash
python src/chemstractor/main.py process_all path/to/pdf_dir output_parent_dir --model gemini-2.5-flash --all
```

### Step 4: Combine & Homogenise Data Across Papers
Homogenise chemical names and aggregate parameter tables across all processed papers into an Excel workbook:
```bash
python src/chemstractor/main.py combine output_parent_dir -o report.xlsx --model gemini-2.5-flash
```

---

## 📂 Output Folder Structure

When processing a PDF, Chemstractor outputs a structured folder containing raw extractions, classified tables, and AI summaries:

```text
[Output Directory]/
└── 📂 [paper_name]/
    ├── 📂 extract/
    │   ├── 📄 clean_[filename].pdf      # Clean copy of original PDF
    │   ├── 📄 output.md                 # Markdown parsed by Docling
    │   ├── 📄 output_clean.md           # Cleaned document content
    │   ├── 📄 log_[filename].log        # Processing timing & log output
    │   └── 📂 tables/
    │       ├── 📊 table1.csv            # Raw table CSV format
    │       └── 📄 table1.txt            # Formatted text table
    ├── 📂 categorisation/
    │   └── 📄 table1.json               # Table classification tag
    ├── 📂 interpretation/
    │   ├── 📄 flory_interpretation.json # Flory interaction parameters
    │   └── 📄 mh_interpretation.json    # Mark-Houwink parameters
    └── 📂 summary/
        ├── 📄 summary.json              # Extracted metadata & condition summary
        └── 📊 tables_summary.csv        # Tabular condition summary
```

---

File: case_studies/large_run_1/result/2026-07-17_17-22-07/2021 - The block copolymer shuffle in size exclusion chromatography the intrinsic problem with using elugrams to determine chain extension success/extract/tables/csv/table1.csv
,Entry,Polymer c,Polymer type,"M ˉ n,SEC",M ˉ n,Đ,Ref.
0,1,OHPV 5,Homopolymer,2.3,"1.5 a , b",1.02,37
1,2,OHPV 5 - b -PEG 12,Linear BCP,1.9,2.1 a,1.04,
2,3,OHPV 5 - b -PEG 45,Linear BCP,3.7,3.6 a,1.06,
3,4,OHPV 5 - b -PEG 115,Linear BCP,7.7,6.6 a,1.05,
4,5,PF - Br,Homopolymer,6.1,-,1.48,38
5,6,PF- b -PHFBMA 12,Linear BCP,9.5,9.3 a,1.50,
6,7,PF- b -PHFBMA 36,Linear BCP,9.6,15.7 a,1.60,
7,8,PF- b -PHFBMA 39,Linear BCP,9.1,21.9 a,1.64,
8,9,PF- b -PHFBMA 87,Linear BCP,8.7,29.4 a,1.60,
9,10,PNIPAM,Homopolymer,23.0,-,1.3,39
10,11,PNIPAM- b -PPEGA- b -PNIPAM,ABA-type BCP,14.0,-,1.36,
11,12,PS- b -PNIPAM- b -PPEGA,ABCACBA-type BCP,77.0,-,1.45,
12,13,PEI 32,Homopolymer,-,19.3 a,-,40
13,14,P4VP 29 - b -PEI 32 - b -P4VP 29,ABA-type BCP,18.7,25.6 a,1.90,
14,15,P4VP 35 - b -PEI 32 - b -P4VP 35,ABA-type BCP,12.1,27.7 a,2.12,
15,16,P4VP 85 - b -PEI 32 - b -P4VP 85,ABA-type BCP,10.5,37.8 a,2.17,
