Repository: ProgramPhantom/ChemistryExtract

# Chemstractor 🧪

```text
   ________                                         __             
  / ____/ /_  ___  ____ ___  _______________ ______/ /_____  _____ 
 / /   / __ \/ _ \/ __ `__ \/ ___/ ___/ ___/ __ `/ __/ __ \/ ___/ 
/ /___/ / / /  __/ / / / / (__  |__  ) /  / /_/ / /_/ /_/ / /     
\____/_/ /_/\___/_/ /_/ /_/____/____/_/   \__,_/\__/\____/_/      

           .---.
          |     |                 🧪 Chemstractor v0.1.0
          |     |                 Chemistry Table & Metadata Extraction
          |     |                 
         /       \                Powered by Docling & LLMs
        /    o    \               
       /  o     o  \              
      /_____________\             
```

**Chemstractor** is an automated pipeline and command-line tool for extracting, categorising, interpreting, and synthesising chemistry table data and metadata from scientific publications. Combining document layout parsing (**Docling**) with Large Language Models (**Google Gemini** or local **Ollama**), Chemstractor turns complex PDF literature into structured, homogenised datasets and Excel reports.

---

## ✨ Key Features

- **📄 Document Layout Extraction**: Uses **Docling** to parse PDF structures into Markdown and extract tables into CSV and formatted text files.
- **🏷️ Table Categorisation**: Automatically classifies extracted tables (e.g. reaction conditions, physical parameters, screening results) using configured LLMs.
- **📝 Metadata & Condition Summarisation**: Extracts paper metadata (title, authors, DOI) and synthesises experimental reaction parameters, yields, and formulations.
- **🔬 Parameter Interpretation**: Extracts and interprets specialised chemical coefficients, such as **Flory-Huggins** interaction parameters and **Mark-Houwink** parameters.
- **🔄 Data Combination & Homogenisation**: Standardises chemical names (solvents & polymers) across multiple papers, generates combined datasets, and plots summary diagrams (e.g., Sankey flowcharts).
- **📥 Paper Downloader**: Bulk downloads open-access research papers from **OpenAlex** via keyword or semantic search.
- **📊 Excel Reporting**: Compiles extractions into structured, multi-sheet Excel workbooks (`.xlsx`).
- **⚖️ Pipeline Validation**: Benchmark extraction accuracy against ground-truth validation datasets.

---

### 1. Prerequisites

- **Python 3.10** or higher
- **Git**
- **Ollama** *(Optional — required only for offline/local model execution)*

### 3. Environment Configuration

Create a `.env` file in the root directory to configure your API credentials for online models (Google Gemini):

```env
API_KEY=your_gemini_api_key_here
```

> [!NOTE]
> If you are using local models via Ollama (e.g. `gemma4:31b`), ensure the Ollama application or daemon is running (`ollama serve`) and pull the target model (`ollama pull gemma4:31b`).

---

## 🚀 Quick Start Tutorial

Here is a quick walkthrough showing how to download scientific papers, extract data, interpret results, and build a unified dataset.

### Step 1: Download Scientific Papers (Optional)
Fetch 5 Open Access papers on polymer solutions from OpenAlex:
```bash
python src/chemstractor/main.py download "polymer solution viscosity" --limit 5 -n test_papers
```

### Step 3: Batch Process a Folder of PDFs
Process an entire directory of PDFs into individual structured output folders:
```bash
python src/chemstractor/main.py process_all path/to/pdf_dir output_parent_dir --model gemini-2.5-flash --all
```

### Step 4: Combine & Homogenise Data Across Papers
Homogenise chemical names and aggregate parameter tables across all processed papers into an Excel workbook:
```bash
python src/chemstractor/main.py combine output_parent_dir -o report.xlsx --model gemini-2.5-flash
```

---

## 📂 Output Folder Structure

When processing a PDF, Chemstractor outputs a structured folder containing raw extractions, classified tables, and AI summaries:

```text
[Output Directory]/
└── 📂 [paper_name]/
    ├── 📂 extract/
    │   ├── 📄 clean_[filename].pdf      # Clean copy of original PDF
    │   ├── 📄 output.md                 # Markdown parsed by Docling
    │   ├── 📄 output_clean.md           # Cleaned document content
    │   ├── 📄 log_[filename].log        # Processing timing & log output
    │   └── 📂 tables/
    │       ├── 📊 table1.csv            # Raw table CSV format
    │       └── 📄 table1.txt            # Formatted text table
    ├── 📂 categorisation/
    │   └── 📄 table1.json               # Table classification tag
    ├── 📂 interpretation/
    │   ├── 📄 flory_interpretation.json # Flory interaction parameters
    │   └── 📄 mh_interpretation.json    # Mark-Houwink parameters
    └── 📂 summary/
        ├── 📄 summary.json              # Extracted metadata & condition summary
        └── 📊 tables_summary.csv        # Tabular condition summary
```

---

File: case_studies/large_run_1/result/2026-07-17_17-22-07/2026 - DOSY 1H NMR as an Accessible Technique for Characterizing Trends in Bottlebrush Polymer Molecular Weight/extract/tables/csv/table1.csv
,sample name,M w (kDa),Đ,M n (kDa),D (10 - 10 m 2 /s),R h (nm)
0,PNB 70 - g -PDMS 14,120,1.5,80,0.59,6.9
1,PNB 225 - g -PDMS 14,370,1.5,250,0.36,10.5
2,PNB 610 - g -PDMS 14,1010,1.5,670,0.23,16.2
3,PNB 1840 - g -PDMS 14,3040,1.5,2020,0.19,20.9
4,PNB 20 - g -PDMS 62,110,1.1,100,0.58,6.5
5,PNB 85 - g -PDMS 62,510,1.1,470,0.41,9.2
6,PNB 100 - g -PDMS 62,660,1.1,590,0.31,12.6
7,PNB 290 - g -PDMS 62,2840,1.4,2060,0.17,22.8
8,PNB 515 - g -PDMS 62,4110,1.3,3280,0.16,23.4
9,(PNB 25 - g -PDMS 62 )- block - (PNB 25 - g -PEG 102 ),290,1.1,270,0.37,10.2
10,(PNB 50 - g -PDMS 62 )- block - (PNB 50 - g -PEG 102 ),570,1.1,530,0.28,13.4
11,(PNB 140 - g -PDMS 62 )- block -(PNB 140 - g -PEG 102 ),1770,1.1,1580,0.17,21.8
12,(PNB 220 - g -PDMS 62 )- block -(PNB 220 - g -PEG 102 ),3460,1.6,2230,0.14,26.1
13,(PNB 17 - g -PDMS 14 )- ran - (PNB 18 - g -PEG 45 ),60,1.1,60,0.71,5.3
14,(PNB 36 - g -PDMS 14 )- ran - (PNB 37 - g -PEG 45 ),120,1.1,120,0.50,7.5
15,(PNB 76 - g -PDMS 14 )- ran - (PNB 77 - g -PEG 45 ),280,1.1,270,0.37,10.3
16,(PNB 138 - g -PDMS 14 )- ran - (PNB 139 - g -PEG 45 ),480,1.1,450,0.26,14.5
