Repository: ProgramPhantom/ChemistryExtract

# Chemstractor 🧪

```text
   ________                                         __             
  / ____/ /_  ___  ____ ___  _______________ ______/ /_____  _____ 
 / /   / __ \/ _ \/ __ `__ \/ ___/ ___/ ___/ __ `/ __/ __ \/ ___/ 
/ /___/ / / /  __/ / / / / (__  |__  ) /  / /_/ / /_/ /_/ / /     
\____/_/ /_/\___/_/ /_/ /_/____/____/_/   \__,_/\__/\____/_/      

           .---.
          |     |                 🧪 Chemstractor v0.1.0
          |     |                 Chemistry Table & Metadata Extraction
          |     |                 
         /       \                Powered by Docling & LLMs
        /    o    \               
       /  o     o  \              
      /_____________\             
```

**Chemstractor** is an automated pipeline and command-line tool for extracting, categorising, interpreting, and synthesising chemistry table data and metadata from scientific publications. Combining document layout parsing (**Docling**) with Large Language Models (**Google Gemini** or local **Ollama**), Chemstractor turns complex PDF literature into structured, homogenised datasets and Excel reports.

---

## ✨ Key Features

- **📄 Document Layout Extraction**: Uses **Docling** to parse PDF structures into Markdown and extract tables into CSV and formatted text files.
- **🏷️ Table Categorisation**: Automatically classifies extracted tables (e.g. reaction conditions, physical parameters, screening results) using configured LLMs.
- **📝 Metadata & Condition Summarisation**: Extracts paper metadata (title, authors, DOI) and synthesises experimental reaction parameters, yields, and formulations.
- **🔬 Parameter Interpretation**: Extracts and interprets specialised chemical coefficients, such as **Flory-Huggins** interaction parameters and **Mark-Houwink** parameters.
- **🔄 Data Combination & Homogenisation**: Standardises chemical names (solvents & polymers) across multiple papers, generates combined datasets, and plots summary diagrams (e.g., Sankey flowcharts).
- **📥 Paper Downloader**: Bulk downloads open-access research papers from **OpenAlex** via keyword or semantic search.
- **📊 Excel Reporting**: Compiles extractions into structured, multi-sheet Excel workbooks (`.xlsx`).
- **⚖️ Pipeline Validation**: Benchmark extraction accuracy against ground-truth validation datasets.

---

### 1. Prerequisites

- **Python 3.10** or higher
- **Git**
- **Ollama** *(Optional — required only for offline/local model execution)*

### 3. Environment Configuration

Create a `.env` file in the root directory to configure your API credentials for online models (Google Gemini):

```env
API_KEY=your_gemini_api_key_here
```

> [!NOTE]
> If you are using local models via Ollama (e.g. `gemma4:31b`), ensure the Ollama application or daemon is running (`ollama serve`) and pull the target model (`ollama pull gemma4:31b`).

---

## 🚀 Quick Start Tutorial

Here is a quick walkthrough showing how to download scientific papers, extract data, interpret results, and build a unified dataset.

### Step 1: Download Scientific Papers (Optional)
Fetch 5 Open Access papers on polymer solutions from OpenAlex:
```bash
python src/chemstractor/main.py download "polymer solution viscosity" --limit 5 -n test_papers
```

### Step 3: Batch Process a Folder of PDFs
Process an entire directory of PDFs into individual structured output folders:
```bash
python src/chemstractor/main.py process_all path/to/pdf_dir output_parent_dir --model gemini-2.5-flash --all
```

### Step 4: Combine & Homogenise Data Across Papers
Homogenise chemical names and aggregate parameter tables across all processed papers into an Excel workbook:
```bash
python src/chemstractor/main.py combine output_parent_dir -o report.xlsx --model gemini-2.5-flash
```

---

## 📂 Output Folder Structure

When processing a PDF, Chemstractor outputs a structured folder containing raw extractions, classified tables, and AI summaries:

```text
[Output Directory]/
└── 📂 [paper_name]/
    ├── 📂 extract/
    │   ├── 📄 clean_[filename].pdf      # Clean copy of original PDF
    │   ├── 📄 output.md                 # Markdown parsed by Docling
    │   ├── 📄 output_clean.md           # Cleaned document content
    │   ├── 📄 log_[filename].log        # Processing timing & log output
    │   └── 📂 tables/
    │       ├── 📊 table1.csv            # Raw table CSV format
    │       └── 📄 table1.txt            # Formatted text table
    ├── 📂 categorisation/
    │   └── 📄 table1.json               # Table classification tag
    ├── 📂 interpretation/
    │   ├── 📄 flory_interpretation.json # Flory interaction parameters
    │   └── 📄 mh_interpretation.json    # Mark-Houwink parameters
    └── 📂 summary/
        ├── 📄 summary.json              # Extracted metadata & condition summary
        └── 📊 tables_summary.csv        # Tabular condition summary
```

---

File: case_studies/large_run_1/result/2026-07-17_17-22-07/List of Mark-Houwink Parameters BOOK APPENDIX/extract/tables/csv/table10.csv
,Polymer,Solvent,Temp (OC),Kx 10 2 (ml/g),a,Remark,Ref
0,PVC-PVAc,THF,25,6.72,0.611,10-13% VAc,1
1,EPM,toluene,30,3.051,0.76,"50% PP,A",2
2,EPDM,THF,35,27.4,0.54,,3
3,EPR,ODCB,135,4.43,0.725,,4
4,,,,2.42,0.707,,5
5,,toluene,30,3.1,0.72,"62% PE, B",6
6,E-NORB,xylene,90,10.0,0.535,50%,7
7,,DEB,120,4.93,0.589,,
8,EVA,THF,20,9.7,0.62,"27-29% EVA, C",8
9,P (S-MMA),THF,ns,0.775,0.76,alternating,9
10,,MEK,,1.15,0.69,,
11,,toluene,,1.09,0.73,,
12,,n-chlorobutane,,1.08,0.70,,
13,,THF,,0.641,0.76,1:1 block,
14,,MEK,,1.466,0.67,,
15,,toluene,,1.318,0.69,,
16,,n-chlorobutane,,4.446,0.55,,
17,,toluene,ns,1.14,0.70,"statistical, 30% S",10
18,,n-chlorobutane,,2.65,0.60,,
19,,toluene,,1.32,0.71,57% S,
20,,n-chlorobutane,,2.49,0.63,,
21,,toluene,,0.832,0.75,71% S,
22,,n-chlorobutane,,1.76,0.67,,
23,P (S-MAH),THF,25,3.98,0.595,"MAH 5- 50mol%, B",11
24,P (S-AN),DMF,20,1.45,0.71,"12%S,D",12
25,,,,1.80,0.71,25% S,
26,,,,2.65,0.72,52% S,
27,,,25,1.86,0.690,"15-82% AN, E",13
28,,THF,,1.98,0.681,"0-35%AN,E",
29,,MEK,,3.30,0.619,"1O-48%AN,E",
30,P (AN-EVE),DMF,55,0.142,0.9636,"18% EVE,F",14
31,P (SA-AA),O.5M NaCl,25,0.81,0.789,"10% SA, G, pH 9",15
32,,1M NaCl,,0.307,0.860,,
33,,0.5M NaCI,,1.09,0.775,20% SA,
34,,1M NaCl,,1.307,0.759,,
35,,0.5M NaCI,,5.78,0.655,50% SA,
36,,1M NaCI,,2.98,0.695,,
37,,0.5M NaCI,,0.638,0.844,70% SA,
38,,1M NaCl,,0.026,1.072,,
