Repository: ProgramPhantom/ChemistryExtract

# Chemstractor 🧪

```text
   ________                                         __             
  / ____/ /_  ___  ____ ___  _______________ ______/ /_____  _____ 
 / /   / __ \/ _ \/ __ `__ \/ ___/ ___/ ___/ __ `/ __/ __ \/ ___/ 
/ /___/ / / /  __/ / / / / (__  |__  ) /  / /_/ / /_/ /_/ / /     
\____/_/ /_/\___/_/ /_/ /_/____/____/_/   \__,_/\__/\____/_/      

           .---.
          |     |                 🧪 Chemstractor v0.1.0
          |     |                 Chemistry Table & Metadata Extraction
          |     |                 
         /       \                Powered by Docling & LLMs
        /    o    \               
       /  o     o  \              
      /_____________\             
```

**Chemstractor** is an automated pipeline and command-line tool for extracting, categorising, interpreting, and synthesising chemistry table data and metadata from scientific publications. Combining document layout parsing (**Docling**) with Large Language Models (**Google Gemini** or local **Ollama**), Chemstractor turns complex PDF literature into structured, homogenised datasets and Excel reports.

---

## ✨ Key Features

- **📄 Document Layout Extraction**: Uses **Docling** to parse PDF structures into Markdown and extract tables into CSV and formatted text files.
- **🏷️ Table Categorisation**: Automatically classifies extracted tables (e.g. reaction conditions, physical parameters, screening results) using configured LLMs.
- **📝 Metadata & Condition Summarisation**: Extracts paper metadata (title, authors, DOI) and synthesises experimental reaction parameters, yields, and formulations.
- **🔬 Parameter Interpretation**: Extracts and interprets specialised chemical coefficients, such as **Flory-Huggins** interaction parameters and **Mark-Houwink** parameters.
- **🔄 Data Combination & Homogenisation**: Standardises chemical names (solvents & polymers) across multiple papers, generates combined datasets, and plots summary diagrams (e.g., Sankey flowcharts).
- **📥 Paper Downloader**: Bulk downloads open-access research papers from **OpenAlex** via keyword or semantic search.
- **📊 Excel Reporting**: Compiles extractions into structured, multi-sheet Excel workbooks (`.xlsx`).
- **⚖️ Pipeline Validation**: Benchmark extraction accuracy against ground-truth validation datasets.

---

### 1. Prerequisites

- **Python 3.10** or higher
- **Git**
- **Ollama** *(Optional — required only for offline/local model execution)*

### 3. Environment Configuration

Create a `.env` file in the root directory to configure your API credentials for online models (Google Gemini):

```env
API_KEY=your_gemini_api_key_here
```

> [!NOTE]
> If you are using local models via Ollama (e.g. `gemma4:31b`), ensure the Ollama application or daemon is running (`ollama serve`) and pull the target model (`ollama pull gemma4:31b`).

---

## 🚀 Quick Start Tutorial

Here is a quick walkthrough showing how to download scientific papers, extract data, interpret results, and build a unified dataset.

### Step 1: Download Scientific Papers (Optional)
Fetch 5 Open Access papers on polymer solutions from OpenAlex:
```bash
python src/chemstractor/main.py download "polymer solution viscosity" --limit 5 -n test_papers
```

### Step 3: Batch Process a Folder of PDFs
Process an entire directory of PDFs into individual structured output folders:
```bash
python src/chemstractor/main.py process_all path/to/pdf_dir output_parent_dir --model gemini-2.5-flash --all
```

### Step 4: Combine & Homogenise Data Across Papers
Homogenise chemical names and aggregate parameter tables across all processed papers into an Excel workbook:
```bash
python src/chemstractor/main.py combine output_parent_dir -o report.xlsx --model gemini-2.5-flash
```

---

## 📂 Output Folder Structure

When processing a PDF, Chemstractor outputs a structured folder containing raw extractions, classified tables, and AI summaries:

```text
[Output Directory]/
└── 📂 [paper_name]/
    ├── 📂 extract/
    │   ├── 📄 clean_[filename].pdf      # Clean copy of original PDF
    │   ├── 📄 output.md                 # Markdown parsed by Docling
    │   ├── 📄 output_clean.md           # Cleaned document content
    │   ├── 📄 log_[filename].log        # Processing timing & log output
    │   └── 📂 tables/
    │       ├── 📊 table1.csv            # Raw table CSV format
    │       └── 📄 table1.txt            # Formatted text table
    ├── 📂 categorisation/
    │   └── 📄 table1.json               # Table classification tag
    ├── 📂 interpretation/
    │   ├── 📄 flory_interpretation.json # Flory interaction parameters
    │   └── 📄 mh_interpretation.json    # Mark-Houwink parameters
    └── 📂 summary/
        ├── 📄 summary.json              # Extracted metadata & condition summary
        └── 📊 tables_summary.csv        # Tabular condition summary
```

---

File: case_studies/large_run_1/result/2026-07-17_17-22-07/combined_data_flory_database.csv
solvent,polymer,c_value,v_value,source_paper,table_name
"1,4-dioxane",polyisoprene,-2.0,0.498,1994 - Molecular Weight Dependence of Hydrodynamic and Thermodynamic Properties for Well-Defined Linear Polymers in Solution,table5
water,fluorescein isothiocyanate-dextran,0.6493348587121419,0.607,1994 - Structural Information on Hyaluronic Acid Solutions As Studied by Probe Diffusion Experiments,table1
water,fluorescein isothiocyanate-dextran,0.4969296480732149,0.629,1994 - Structural Information on Hyaluronic Acid Solutions As Studied by Probe Diffusion Experiments,table1
water,fluorescein isothiocyanate-dextran,0.220108088040055,0.5,1994 - Structural Information on Hyaluronic Acid Solutions As Studied by Probe Diffusion Experiments,table1
deuterium oxide,polyethylene oxide,-7.62,-0.62,1995 - Determination of Molecular Weight Distributions for Polymers by diffusion NMR,table2
trichloroethylene-d2,polyethylene oxide,-7.958607314841775,0.6,2008 - Determination of the Chemical Structure of Poly-β-pinene by NMR Spectroscopy,table5
toluene,polystyrene,-7.7,0.41,2009 - NMR Measure of Translational Diffusion and Fractal Dimension. Application to Molecular Mass Measurement,table2
acetone,poly(methyl methacrylate),-7.7,0.46,2009 - NMR Measure of Translational Diffusion and Fractal Dimension. Application to Molecular Mass Measurement,table2
chloroform-d,polystyrene,-7.7,0.47,2009 - NMR Measure of Translational Diffusion and Fractal Dimension. Application to Molecular Mass Measurement,table2
chloroform-d,poly(methyl methacrylate),-7.7,0.48,2009 - NMR Measure of Translational Diffusion and Fractal Dimension. Application to Molecular Mass Measurement,table2
tetrahydrofuran,polystyrene,-7.7,0.5,2009 - NMR Measure of Translational Diffusion and Fractal Dimension. Application to Molecular Mass Measurement,table2
deuterium oxide,polyethylene oxide,-7.7,0.54,2009 - NMR Measure of Translational Diffusion and Fractal Dimension. Application to Molecular Mass Measurement,table2
deuterium oxide,deuterium oxide,-7.7,0.39,2009 - NMR Measure of Translational Diffusion and Fractal Dimension. Application to Molecular Mass Measurement,table2
acetone,poly(methyl methacrylate),-7.7,0.54,2009 - NMR Measure of Translational Diffusion and Fractal Dimension. Application to Molecular Mass Measurement,table2
water,polyethylene oxide,-7.7,0.55,2009 - NMR Measure of Translational Diffusion and Fractal Dimension. Application to Molecular Mass Measurement,table2
chloroform-d,chloroform-d,-7.7,0.56,2009 - NMR Measure of Translational Diffusion and Fractal Dimension. Application to Molecular Mass Measurement,table2
chloroform-d,polyethylene oxide,-7.7,0.58,2009 - NMR Measure of Translational Diffusion and Fractal Dimension. Application to Molecular Mass Measurement,table2
chloroform-d,poly(methyl methacrylate),-7.7,0.61,2009 - NMR Measure of Translational Diffusion and Fractal Dimension. Application to Molecular Mass Measurement,table2
chloroform-d,polystyrene,-7.7,0.61,2009 - NMR Measure of Translational Diffusion and Fractal Dimension. Application to Molecular Mass Measurement,table2
tetrahydrofuran,polystyrene,-7.7,0.58,2009 - NMR Measure of Translational Diffusion and Fractal Dimension. Application to Molecular Mass Measurement,table2
toluene,linear alkanes,1.423245873936808,0.7092198581560284,2009 - NMR measure of Translational Diffusion and Fractal Dimension. Application to molecular mass measurement - SI,table2
deuterium oxide,polyethylene oxide,0.6989700043360189,0.5387931034482758,2009 - NMR measure of Translational Diffusion and Fractal Dimension. Application to molecular mass measurement - SI,table2
chloroform-d,polyethylene oxide,1.0920184707527971,0.5766347595433052,2009 - NMR measure of Translational Diffusion and Fractal Dimension. Application to molecular mass measurement - SI,table2
acetone,polystyrene,0.8061799739838872,0.4651162790697674,2009 - NMR measure of Translational Diffusion and Fractal Dimension. Application to molecular mass measurement - SI,table2
chloroform-d,polystyrene,0.8407332346118067,0.4723665564478035,2009 - NMR measure of Translational Diffusion and Fractal Dimension. Application to molecular mass measurement - SI,table2
chloroform-d,polystyrene,1.4471580313422192,0.6134969325153374,2009 - NMR measure of Translational Diffusion and Fractal Dimension. Application to molecular mass measurement - SI,table2
toluene,polystyrene,0.6334684555795865,0.4088307440719542,2009 - NMR measure of Translational Diffusion and Fractal Dimension. Application to molecular mass measurement - SI,table2
tetrahydrofuran,polystyrene,0.9079485216122722,0.496524329692155,2009 - NMR measure of Translational Diffusion and Fractal Dimension. Application to molecular mass measurement - SI,table2
tetrahydrofuran,polystyrene,1.4668676203541096,0.6218905472636815,2009 - NMR measure of Translational Diffusion and Fractal Dimension. Application to molecular mass measurement - SI,table2
chloroform-d,poly(methyl methacrylate),0.9052560487484512,0.4833252779120348,2009 - NMR measure of Translational Diffusion and Fractal Dimension. Application to molecular mass measurement - SI,table2
chloroform-d,poly(methyl methacrylate),1.4487063199050798,0.6064281382656155,2009 - NMR measure of Translational Diffusion and Fractal Dimension. Application to molecular mass measurement - SI,table2
acetone,poly(methyl methacrylate),0.8750612633917001,0.4599816007359705,2009 - NMR measure of Translational Diffusion and Fractal Dimension. Application to molecular mass measurement - SI,table2
deuterium oxide,oligosaccharides,0.5763413502057928,0.4828585224529212,2009 - NMR measure of Translational Diffusion and Fractal Dimension. Application to molecular mass measurement - SI,table2
water,hydroxyethyl starch,-9.6243,0.3826,2015 - Determination of the parameters of molecular-weight distribution of hydroxyethyl starches by diffusion-ordered NMR spectroscopy,table3
water,hydroxyethyl starch,-9.6233,0.3941,2015 - Determination of the parameters of molecular-weight distribution of hydroxyethyl starches by diffusion-ordered NMR spectroscopy,table3
deuterium oxide,poly(N-acryloylmorpholine),3.8832503143558084,0.48,2016 - 1 H DOSY NMR Determination of the Molecular Weight and the Solution Properties of Poly-( N -acryloylmorpholine) in Various Solvents,table2
chloroform-d,poly(N-acryloylmorpholine),4.156557449530003,0.48,2016 - 1 H DOSY NMR Determination of the Molecular Weight and the Solution Properties of Poly-( N -acryloylmorpholine) in Various Solvents,table2
phosphate buffered saline,poly(N-acryloylmorpholine),3.7085153346963664,0.45,2016 - 1 H DOSY NMR Determination of the Molecular Weight and the Solution Properties of Poly-( N -acryloylmorpholine) in Various Solvents,table2
deuterium oxide / methanol-d4 (80/20),poly(N-acryloylmorpholine),3.5607602781156746,0.41,2016 - 1 H DOSY NMR Determination of the Molecular Weight and the Solution Properties of Poly-( N -acryloylmorpholine) in Various Solvents,table2
benzene-d6,polystyrene,-7.490797477668897,-0.553,2019 - Quantitative Studies of Block Copolymers and Their Containing Homopolymer Components by Diffusion Ordered Spectroscopy,table1
benzene-d6,polystyrene,-5.931814138253839,-0.899,2019 - Quantitative Studies of Block Copolymers and Their Containing Homopolymer Components by Diffusion Ordered Spectroscopy,table1
benzene-d6,poly(methyl methacrylate),-7.54515513999149,-0.536,2019 - Quantitative Studies of Block Copolymers and Their Containing Homopolymer Components by Diffusion Ordered Spectroscopy,table1
benzene-d6,poly(methyl methacrylate),-5.872895201635193,-0.907,2019 - Quantitative Studies of Block Copolymers and Their Containing Homopolymer Components by Diffusion Ordered Spectroscopy,table1
benzene-d6,polyimide,-7.388276691992658,-0.582,2019 - Quantitative Studies of Block Copolymers and Their Containing Homopolymer Components by Diffusion Ordered Spectroscopy,table1
benzene-d6,polyimide,-5.0996328713435295,-1.081,2019 - Quantitative Studies of Block Copolymers and Their Containing Homopolymer Components by Diffusion Ordered Spectroscopy,table1
chloroform,polystyrene,-7.2686,0.6512,2020 - Application of 1H DOSY NMR in Measurement of Polystyrene Molecular Weights,table1
chloroform,polystyrene,-7.2686,0.6512,2020 - Application of 1H DOSY NMR in Measurement of Polystyrene Molecular Weights,table2
chloroform,polystyrene,-7.2686,0.6512,2020 - Application of 1H DOSY NMR in Measurement of Polystyrene Molecular Weights,table3
benzene,polystyrene,-7.7,0.54,2021 - Solvent‐Independent Molecular Weight Determination of Polymers Based on a Truly  Universal Calibration,table1
toluene,poly(methyl acrylate),-7.72,0.5,2021 - Solvent‐Independent Molecular Weight Determination of Polymers Based on a Truly  Universal Calibration,table1
chloroform-d,poly(methyl methacrylate),-7.53,0.56,2021 - Solvent‐Independent Molecular Weight Determination of Polymers Based on a Truly  Universal Calibration,table1
deuterium oxide,dextran,-8.14,0.47,2021 - Solvent‐Independent Molecular Weight Determination of Polymers Based on a Truly  Universal Calibration,table1
deuterium oxide,pullulane,-8.2,0.49,2021 - Solvent‐Independent Molecular Weight Determination of Polymers Based on a Truly  Universal Calibration,table1
deuterium oxide,polyethylene oxide,-8.39,0.47,2021 - Solvent‐Independent Molecular Weight Determination of Polymers Based on a Truly  Universal Calibration,table1
benzene-d6,polystyrene,-7.94,0.49,2021 - Solvent‐Independent Molecular Weight Determination of Polymers Based on a Truly  Universal Calibration,table2
chloroform-d,polystyrene,-7.97,0.46,2021 - Solvent‐Independent Molecular Weight Determination of Polymers Based on a Truly  Universal Calibration,table2
acetone,polystyrene,-7.78,0.43,2021 - Solvent‐Independent Molecular Weight Determination of Polymers Based on a Truly  Universal Calibration,table2
tetrahydrofuran-d8,polystyrene,-8.07,0.42,2021 - Solvent‐Independent Molecular Weight Determination of Polymers Based on a Truly  Universal Calibration,table2
deuterium oxide,polyethylene oxide,-8.23,0.49,2021 - Solvent‐Independent Molecular Weight Determination of Polymers Based on a Truly  Universal Calibration,table3
methanol-d4,polyethylene oxide,-8.06,0.45,2021 - Solvent‐Independent Molecular Weight Determination of Polymers Based on a Truly  Universal Calibration,table3
acetone,polyethylene oxide,-7.94,0.41,2021 - Solvent‐Independent Molecular Weight Determination of Polymers Based on a Truly  Universal Calibration,table3
tetrahydrofuran-d8,polyethylene oxide,-7.94,0.46,2021 - Solvent‐Independent Molecular Weight Determination of Polymers Based on a Truly  Universal Calibration,table3
chloroform-d,polyethylene oxide,-8.04,0.45,2021 - Solvent‐Independent Molecular Weight Determination of Polymers Based on a Truly  Universal Calibration,table3
acetonitrile-d3,polyethylene oxide,-7.88,0.44,2021 - Solvent‐Independent Molecular Weight Determination of Polymers Based on a Truly  Universal Calibration,table3
chloroform-d,polystyrene,-7.94,0.49,2021 - Solvent‐Independent Molecular Weight Determination of Polymers Based on a Truly Universal Calibration SI,table4
deuterium oxide,polyethylene oxide,-8.327,0.4466,2021 - Solvent‐Independent Molecular Weight Determination of Polymers Based on a Truly Universal Calibration SI,table6
toluene,poly(methyl methacrylate),-8.11,0.43,2023 - A fast and efficient way of obtaining the average molecular weight of block copolymers via DOSY,table1
benzene,poly(methyl methacrylate),-7.91,0.48,2023 - A fast and efficient way of obtaining the average molecular weight of block copolymers via DOSY,table1
acetone,poly(methyl methacrylate),-7.74,0.44,2023 - A fast and efficient way of obtaining the average molecular weight of block copolymers via DOSY,table1
tetrahydrofuran,poly(methyl methacrylate),-8.02,0.43,2023 - A fast and efficient way of obtaining the average molecular weight of block copolymers via DOSY,table1
benzene,poly(butyl acrylate),-7.83,0.51,2023 - A fast and efficient way of obtaining the average molecular weight of block copolymers via DOSY,table3
acetone,poly(butyl acrylate),-7.56,0.5,2023 - A fast and efficient way of obtaining the average molecular weight of block copolymers via DOSY,table3
chloroform,poly(butyl acrylate),-8.05,0.51,2023 - A fast and efficient way of obtaining the average molecular weight of block copolymers via DOSY,table3
water,poly(ethylene glycol) methyl ether acrylate,-8.31,0.47,2023 - A fast and efficient way of obtaining the average molecular weight of block copolymers via DOSY,table6
acetone,poly(ethylene glycol) methyl ether acrylate,-8.01,0.39,2023 - A fast and efficient way of obtaining the average molecular weight of block copolymers via DOSY,table6
acetone-d6,poly(methyl methacrylate-block-poly(ethylene glycol) methyl ether methacrylate),-7.797,0.4355,2023 - A fast and efficient way of obtaining the average molecular weight of block copolymers via DOSY,table7
acetone-d6,poly(methyl methacrylate),-7.797,-0.4355,2023 - A fast and efficient way of obtaining the average molecular weight of block copolymers via DOSY,table8
acetone-d6,poly(butyl acrylate-co-poly(ethylene glycol) methyl ether methacrylate),-7.75,-0.4542,2023 - A fast and efficient way of obtaining the average molecular weight of block copolymers via DOSY,table8
tetrahydrofuran-d8,polystyrene,-7.655839673984551,0.519361,2023 - The Universal Calibration for Structure- and Solvent-Independent Molar Mass Determinations of Polymers Using Diffusion-Ordered Spectroscopy,table1
chloroform-d,polystyrene,-7.630222150689829,0.534677,2023 - The Universal Calibration for Structure- and Solvent-Independent Molar Mass Determinations of Polymers Using Diffusion-Ordered Spectroscopy,table1
benzene-d6,polystyrene,-7.718505297869414,0.5283,2023 - The Universal Calibration for Structure- and Solvent-Independent Molar Mass Determinations of Polymers Using Diffusion-Ordered Spectroscopy,table1
toluene-d8,polystyrene,-7.6700776226075575,0.531065,2023 - The Universal Calibration for Structure- and Solvent-Independent Molar Mass Determinations of Polymers Using Diffusion-Ordered Spectroscopy,table1
dichloromethane,polystyrene,-7.56166654250548,0.521453,2023 - The Universal Calibration for Structure- and Solvent-Independent Molar Mass Determinations of Polymers Using Diffusion-Ordered Spectroscopy,table1
acetone,polystyrene,-7.679147780168245,0.452089,2023 - The Universal Calibration for Structure- and Solvent-Independent Molar Mass Determinations of Polymers Using Diffusion-Ordered Spectroscopy,table1
methanol-d4,polyethylene oxide,-7.843617451027789,0.504105,2023 - The Universal Calibration for Structure- and Solvent-Independent Molar Mass Determinations of Polymers Using Diffusion-Ordered Spectroscopy,table1
deuterium oxide,polyethylene oxide,-8.101177771017927,0.512155,2023 - The Universal Calibration for Structure- and Solvent-Independent Molar Mass Determinations of Polymers Using Diffusion-Ordered Spectroscopy,table1
tetrahydrofuran-d8,polyethylene oxide,-7.733838887780599,0.513725,2023 - The Universal Calibration for Structure- and Solvent-Independent Molar Mass Determinations of Polymers Using Diffusion-Ordered Spectroscopy,table1
acetonitrile-d3,polyethylene oxide,-7.590203777049215,0.515853,2023 - The Universal Calibration for Structure- and Solvent-Independent Molar Mass Determinations of Polymers Using Diffusion-Ordered Spectroscopy,table1
acetone,polyethylene oxide,-7.673502333065918,0.474477,2023 - The Universal Calibration for Structure- and Solvent-Independent Molar Mass Determinations of Polymers Using Diffusion-Ordered Spectroscopy,table1
tetrahydrofuran-d8,poly(methyl methacrylate),-7.61465473895388,0.517608,2023 - The Universal Calibration for Structure- and Solvent-Independent Molar Mass Determinations of Polymers Using Diffusion-Ordered Spectroscopy,table1
chloroform-d,poly(methyl methacrylate),-7.579851091223765,0.543219,2023 - The Universal Calibration for Structure- and Solvent-Independent Molar Mass Determinations of Polymers Using Diffusion-Ordered Spectroscopy,table1
benzene-d6,poly(methyl methacrylate),-7.683956229316216,0.530394,2023 - The Universal Calibration for Structure- and Solvent-Independent Molar Mass Determinations of Polymers Using Diffusion-Ordered Spectroscopy,table1
dichloromethane,poly(methyl methacrylate),-7.48967889681907,0.53678,2023 - The Universal Calibration for Structure- and Solvent-Independent Molar Mass Determinations of Polymers Using Diffusion-Ordered Spectroscopy,table1
dimethyl sulfoxide,poly(methyl methacrylate),-8.505773029599105,0.444236,2023 - The Universal Calibration for Structure- and Solvent-Independent Molar Mass Determinations of Polymers Using Diffusion-Ordered Spectroscopy,table1
tetrahydrofuran-d8,polystyrene,-7.497627511688311,0.5604,2024 - Molar Mass Determination for Small and Large Molecules Using Diffusion-Ordered Spectroscopy - SI,table8
benzene-d6,polystyrene,-7.594397544790686,0.56041,2024 - Molar Mass Determination for Small and Large Molecules Using Diffusion-Ordered Spectroscopy - SI,table8
chloroform-d,polystyrene,-7.523371224817643,0.56239,2024 - Molar Mass Determination for Small and Large Molecules Using Diffusion-Ordered Spectroscopy - SI,table8
dichloromethane,polystyrene,-7.406713932979542,0.56162,2024 - Molar Mass Determination for Small and Large Molecules Using Diffusion-Ordered Spectroscopy - SI,table8
toluene-d8,polystyrene,-7.670073559204548,0.53106,2024 - Molar Mass Determination for Small and Large Molecules Using Diffusion-Ordered Spectroscopy - SI,table8
acetone,polystyrene,-7.679147780168245,0.45209,2024 - Molar Mass Determination for Small and Large Molecules Using Diffusion-Ordered Spectroscopy - SI,table8
tetrahydrofuran-d8,poly(methyl methacrylate),-7.434234799547848,0.5624,2024 - Molar Mass Determination for Small and Large Molecules Using Diffusion-Ordered Spectroscopy - SI,table8
benzene-d6,poly(methyl methacrylate),-7.528356300958614,0.56913,2024 - Molar Mass Determination for Small and Large Molecules Using Diffusion-Ordered Spectroscopy - SI,table8
chloroform-d,poly(methyl methacrylate),-7.416619835412931,0.58372,2024 - Molar Mass Determination for Small and Large Molecules Using Diffusion-Ordered Spectroscopy - SI,table8
dichloromethane,poly(methyl methacrylate),-7.285687008705199,0.58736,2024 - Molar Mass Determination for Small and Large Molecules Using Diffusion-Ordered Spectroscopy - SI,table8
dimethyl sulfoxide-d6,poly(methyl methacrylate),-8.505775813083098,0.44424,2024 - Molar Mass Determination for Small and Large Molecules Using Diffusion-Ordered Spectroscopy - SI,table8
tetrahydrofuran-d8,polyimide,-7.330497165895657,0.60811,2024 - Molar Mass Determination for Small and Large Molecules Using Diffusion-Ordered Spectroscopy - SI,table8
benzene-d6,polyimide,-7.388584736177106,0.61614,2024 - Molar Mass Determination for Small and Large Molecules Using Diffusion-Ordered Spectroscopy - SI,table8
chloroform-d,polyimide,-7.298285260295005,0.62721,2024 - Molar Mass Determination for Small and Large Molecules Using Diffusion-Ordered Spectroscopy - SI,table8
dichloromethane,polyimide,-7.380124391499957,0.57317,2024 - Molar Mass Determination for Small and Large Molecules Using Diffusion-Ordered Spectroscopy - SI,table8
tetrahydrofuran-d8,poly(2-vinylpyridine),-7.739952475004678,0.5049,2024 - Molar Mass Determination for Small and Large Molecules Using Diffusion-Ordered Spectroscopy - SI,table8
benzene-d6,poly(2-vinylpyridine),-7.903646240006705,0.48883,2024 - Molar Mass Determination for Small and Large Molecules Using Diffusion-Ordered Spectroscopy - SI,table8
chloroform-d,poly(2-vinylpyridine),-7.577590743390301,0.6449,2024 - Molar Mass Determination for Small and Large Molecules Using Diffusion-Ordered Spectroscopy - SI,table8
dichloromethane,poly(2-vinylpyridine),-7.9471137647436185,0.4789,2024 - Molar Mass Determination for Small and Large Molecules Using Diffusion-Ordered Spectroscopy - SI,table8
tetrahydrofuran-d8,polyethylene oxide,-7.478914244084677,0.58062,2024 - Molar Mass Determination for Small and Large Molecules Using Diffusion-Ordered Spectroscopy - SI,table9
acetonitrile-d3,polyethylene oxide,-7.281913705216908,0.58062,2024 - Molar Mass Determination for Small and Large Molecules Using Diffusion-Ordered Spectroscopy - SI,table9
deuterium oxide,polyethylene oxide,-7.877194537152556,0.5723,2024 - Molar Mass Determination for Small and Large Molecules Using Diffusion-Ordered Spectroscopy - SI,table9
methanol-d4,polyethylene oxide,-7.591607379866639,0.57021,2024 - Molar Mass Determination for Small and Large Molecules Using Diffusion-Ordered Spectroscopy - SI,table9
acetone,polyethylene oxide,-7.6735002852749625,0.47448,2024 - Molar Mass Determination for Small and Large Molecules Using Diffusion-Ordered Spectroscopy - SI,table9
benzene-d6,poly(methyl methacrylate),-7.696566333993796,0.52734,2024 - Molar Mass Determination for Small and Large Molecules Using Diffusion-Ordered Spectroscopy - SI,table10
benzene-d6,poly(methyl methacrylate),-7.623331814189471,0.52996,2024 - Molar Mass Determination for Small and Large Molecules Using Diffusion-Ordered Spectroscopy - SI,table10
benzene-d6,poly(methyl methacrylate),-7.58838029403677,0.52552,2024 - Molar Mass Determination for Small and Large Molecules Using Diffusion-Ordered Spectroscopy - SI,table10
benzene-d6,poly(methyl methacrylate),-7.512607063941288,0.53221,2024 - Molar Mass Determination for Small and Large Molecules Using Diffusion-Ordered Spectroscopy - SI,table10
benzene-d6,poly(methyl methacrylate),-7.5343643794466715,0.51415,2024 - Molar Mass Determination for Small and Large Molecules Using Diffusion-Ordered Spectroscopy - SI,table10
benzene-d6,poly(methyl methacrylate),-7.486103513077076,0.51461,2024 - Molar Mass Determination for Small and Large Molecules Using Diffusion-Ordered Spectroscopy - SI,table10
deuterium oxide,polyethylene oxide,-7.877194537152556,0.5723,2024 - Molar Mass Determination for Small and Large Molecules Using Diffusion-Ordered Spectroscopy - SI,table10
deuterium oxide,polyethylene oxide,-7.842301520724484,0.55987,2024 - Molar Mass Determination for Small and Large Molecules Using Diffusion-Ordered Spectroscopy - SI,table10
deuterium oxide,polyethylene oxide,-7.717785866937665,0.56339,2024 - Molar Mass Determination for Small and Large Molecules Using Diffusion-Ordered Spectroscopy - SI,table10
deuterium oxide,polyethylene oxide,-7.625031813700766,0.55747,2024 - Molar Mass Determination for Small and Large Molecules Using Diffusion-Ordered Spectroscopy - SI,table10
deuterium oxide,polyethylene oxide,-7.556330296503602,0.55169,2024 - Molar Mass Determination for Small and Large Molecules Using Diffusion-Ordered Spectroscopy - SI,table10

File: case_studies/large_run_1/result/2026-07-17_17-22-07/combined_data_mh_database.csv (part 1 of 2)
solvent,polymer,K_value,a_value,source_paper,table_name
"1,4-dioxane","poly(1,4-butadiene)",0.177,0.53,1994 - Molecular Weight Dependence of Hydrodynamic and Thermodynamic Properties for Well-Defined Linear Polymers in Solution,table3
"1,4-dioxane","poly(1,4-butadiene)",0.184,0.5,1994 - Molecular Weight Dependence of Hydrodynamic and Thermodynamic Properties for Well-Defined Linear Polymers in Solution,table3
"1,4-dioxane","poly(1,4-butadiene)",0.0387,0.697,1994 - Molecular Weight Dependence of Hydrodynamic and Thermodynamic Properties for Well-Defined Linear Polymers in Solution,table3
cyclohexane,"poly(1,4-butadiene)",0.0387,0.697,1994 - Molecular Weight Dependence of Hydrodynamic and Thermodynamic Properties for Well-Defined Linear Polymers in Solution,table4
ethylbenzene,polyisobutylene,0.0113,0.715,1994 - Molecular Weight Dependence of Hydrodynamic and Thermodynamic Properties for Well-Defined Linear Polymers in Solution,table8
tetrahydrofuran,polyisobutylene,0.00996,0.734,1994 - Molecular Weight Dependence of Hydrodynamic and Thermodynamic Properties for Well-Defined Linear Polymers in Solution,table8
toluene,polyisobutylene,0.00927,0.734,1994 - Molecular Weight Dependence of Hydrodynamic and Thermodynamic Properties for Well-Defined Linear Polymers in Solution,table8
benzene,polyisobutylene,0.00987,0.739,1994 - Molecular Weight Dependence of Hydrodynamic and Thermodynamic Properties for Well-Defined Linear Polymers in Solution,table8
cyclohexane,polyisobutylene,0.0844,0.5,1994 - Molecular Weight Dependence of Hydrodynamic and Thermodynamic Properties for Well-Defined Linear Polymers in Solution,table8
cyclohexane,polyisobutylene,0.0768,0.508,1994 - Molecular Weight Dependence of Hydrodynamic and Thermodynamic Properties for Well-Defined Linear Polymers in Solution,table8
toluene,polystyrene,-1.0,-1.0,1994 - Molecular Weight Dependence of Hydrodynamic and Thermodynamic Properties for Well-Defined Linear Polymers in Solution,table12
ethylbenzene,polystyrene,-1.0,-1.0,1994 - Molecular Weight Dependence of Hydrodynamic and Thermodynamic Properties for Well-Defined Linear Polymers in Solution,table12
toluene,polystyrene,-1.0,1.07,1994 - Molecular Weight Dependence of Hydrodynamic and Thermodynamic Properties for Well-Defined Linear Polymers in Solution,table12
tetrahydrofuran,polystyrene,0.00996,0.734,1994 - Molecular Weight Dependence of Hydrodynamic and Thermodynamic Properties for Well-Defined Linear Polymers in Solution,table15
benzene,polystyrene,0.00952,0.744,2009 - The Mark–Houwink–Sakurada Equation for the Viscosity of Atactic Polystyrene,table1
benzene,polystyrene,0.0115,0.73,2009 - The Mark–Houwink–Sakurada Equation for the Viscosity of Atactic Polystyrene,table1
benzene,polystyrene,0.0113,0.73,2009 - The Mark–Houwink–Sakurada Equation for the Viscosity of Atactic Polystyrene,table1
benzene,polystyrene,0.0078,0.75,2009 - The Mark–Houwink–Sakurada Equation for the Viscosity of Atactic Polystyrene,table1
benzene,polystyrene,0.0146,0.689,2009 - The Mark–Houwink–Sakurada Equation for the Viscosity of Atactic Polystyrene,table2
benzene,polystyrene,0.0141,0.7,2009 - The Mark–Houwink–Sakurada Equation for the Viscosity of Atactic Polystyrene,table2
benzene,polystyrene,0.0138,0.7,2009 - The Mark–Houwink–Sakurada Equation for the Viscosity of Atactic Polystyrene,table2
benzene,polystyrene,0.039,0.58,2009 - The Mark–Houwink–Sakurada Equation for the Viscosity of Atactic Polystyrene,table2
benzene,polystyrene,0.00716,0.76,2009 - The Mark–Houwink–Sakurada Equation for the Viscosity of Atactic Polystyrene,table2
benzene,polystyrene,0.021,0.66,2009 - The Mark–Houwink–Sakurada Equation for the Viscosity of Atactic Polystyrene,table2
benzene,polystyrene,0.0364,0.584,2009 - The Mark–Houwink–Sakurada Equation for the Viscosity of Atactic Polystyrene,table2
toluene,polystyrene,0.00977,0.73,2009 - The Mark–Houwink–Sakurada Equation for the Viscosity of Atactic Polystyrene,table3
toluene,polystyrene,0.00881,0.75,2009 - The Mark–Houwink–Sakurada Equation for the Viscosity of Atactic Polystyrene,table3
toluene,polystyrene,0.0085,0.74,2009 - The Mark–Houwink–Sakurada Equation for the Viscosity of Atactic Polystyrene,table3
toluene,polystyrene,0.0075,0.75,2009 - The Mark–Houwink–Sakurada Equation for the Viscosity of Atactic Polystyrene,table3
toluene,polystyrene,0.0134,0.71,2009 - The Mark–Houwink–Sakurada Equation for the Viscosity of Atactic Polystyrene,table3
toluene,polystyrene,0.0126,0.71,2009 - The Mark–Houwink–Sakurada Equation for the Viscosity of Atactic Polystyrene,table3
"1,2,4-trichlorobenzene",polystyrene,0.0121,0.707,2009 - The Mark–Houwink–Sakurada Equation for the Viscosity of Atactic Polystyrene,table4
"1,2,4-trichlorobenzene",polystyrene,0.0172,0.67,2009 - The Mark–Houwink–Sakurada Equation for the Viscosity of Atactic Polystyrene,table4
"1,2,4-trichlorobenzene",polystyrene,0.00895,0.727,2009 - The Mark–Houwink–Sakurada Equation for the Viscosity of Atactic Polystyrene,table4
"1,2-dichloroethane",polystyrene,0.00021,0.66,2009 - The Mark–Houwink–Sakurada Equation for the Viscosity of Atactic Polystyrene,table5
"1,2-dichloroethane",polystyrene,0.0143,0.69,2009 - The Mark–Houwink–Sakurada Equation for the Viscosity of Atactic Polystyrene,table5
chloroform,polystyrene,0.00716,0.76,2009 - The Mark–Houwink–Sakurada Equation for the Viscosity of Atactic Polystyrene,table5
chloroform,polystyrene,0.0112,0.73,2009 - The Mark–Houwink–Sakurada Equation for the Viscosity of Atactic Polystyrene,table5
"N,N-dimethylformamide",polystyrene,0.0318,0.603,2009 - The Mark–Houwink–Sakurada Equation for the Viscosity of Atactic Polystyrene,table5
ethylbenzene,polystyrene,0.0176,0.68,2009 - The Mark–Houwink–Sakurada Equation for the Viscosity of Atactic Polystyrene,table5
N-methyl-2-pyrrolidone,polystyrene,0.012,0.72,2009 - The Mark–Houwink–Sakurada Equation for the Viscosity of Atactic Polystyrene,table5
tetrachloroethane,polystyrene,0.0115,0.73,2009 - The Mark–Houwink–Sakurada Equation for the Viscosity of Atactic Polystyrene,table5
cyclohexane,polystyrene,0.0877,0.5,2009 - The Mark–Houwink–Sakurada Equation for the Viscosity of Atactic Polystyrene,table6
cyclohexane,polystyrene,0.0846,0.5,2009 - The Mark–Houwink–Sakurada Equation for the Viscosity of Atactic Polystyrene,table6
cyclohexane,polystyrene,0.084,0.5,2009 - The Mark–Houwink–Sakurada Equation for the Viscosity of Atactic Polystyrene,table6
cyclohexane,polystyrene,0.091,0.5,2009 - The Mark–Houwink–Sakurada Equation for the Viscosity of Atactic Polystyrene,table6
2-butanone,polystyrene,0.039,0.58,2009 - The Mark–Houwink–Sakurada Equation for the Viscosity of Atactic Polystyrene,table6
2-butanone,polystyrene,0.039,0.58,2009 - The Mark–Houwink–Sakurada Equation for the Viscosity of Atactic Polystyrene,table7
"1,2,4-trichlorobenzene",polystyrene,0.0146,0.689,2009 - The Mark–Houwink–Sakurada Equation for the Viscosity of Atactic Polystyrene,table8
tetrahydrofuran,polystyrene,0.0141,0.7,2009 - The Mark–Houwink–Sakurada Equation for the Viscosity of Atactic Polystyrene,table8
"1,2-dichlorobenzene",polystyrene,0.0138,0.7,2009 - The Mark–Houwink–Sakurada Equation for the Viscosity of Atactic Polystyrene,table8
2-butanone,polystyrene,0.039,0.58,2009 - The Mark–Houwink–Sakurada Equation for the Viscosity of Atactic Polystyrene,table8
cyclohexane,polystyrene,0.0857,0.5,2009 - The Mark–Houwink–Sakurada Equation for the Viscosity of Atactic Polystyrene,table8
cis-decalin,polystyrene,0.0824,0.5,2009 - The Mark–Houwink–Sakurada Equation for the Viscosity of Atactic Polystyrene,table8
trans-decalin,polystyrene,0.0805,0.5,2009 - The Mark–Houwink–Sakurada Equation for the Viscosity of Atactic Polystyrene,table8
cyclohexane,polystyrene,0.0364,0.584,2009 - The Mark–Houwink–Sakurada Equation for the Viscosity of Atactic Polystyrene,table8
tetrahydrofuran-d8,polystyrene,0.0141,0.7,2023 - The Universal Calibration for Structure- and Solvent-Independent Molar Mass Determinations of Polymers Using Diffusion-Ordered Spectroscopy,table1
chloroform-d,polystyrene,0.00732,0.74596,2023 - The Universal Calibration for Structure- and Solvent-Independent Molar Mass Determinations of Polymers Using Diffusion-Ordered Spectroscopy,table1
benzene-d6,polystyrene,0.01077,0.72682,2023 - The Universal Calibration for Structure- and Solvent-Independent Molar Mass Determinations of Polymers Using Diffusion-Ordered Spectroscopy,table1
toluene-d8,polystyrene,0.0098,0.73512,2023 - The Universal Calibration for Structure- and Solvent-Independent Molar Mass Determinations of Polymers Using Diffusion-Ordered Spectroscopy,table1
dichloromethane,polystyrene,0.01155,0.70628,2023 - The Universal Calibration for Structure- and Solvent-Independent Molar Mass Determinations of Polymers Using Diffusion-Ordered Spectroscopy,table1
acetone,polystyrene,0.07135,0.49819,2023 - The Universal Calibration for Structure- and Solvent-Independent Molar Mass Determinations of Polymers Using Diffusion-Ordered Spectroscopy,table1
methanol-d4,polyethylene oxide,0.03563,0.65424,2023 - The Universal Calibration for Structure- and Solvent-Independent Molar Mass Determinations of Polymers Using Diffusion-Ordered Spectroscopy,table1
deuterium oxide,polyethylene oxide,0.02554,0.67839,2023 - The Universal Calibration for Structure- and Solvent-Independent Molar Mass Determinations of Polymers Using Diffusion-Ordered Spectroscopy,table1
tetrahydrofuran-d8,polyethylene oxide,0.02417,0.6831,2023 - The Universal Calibration for Structure- and Solvent-Independent Molar Mass Determinations of Polymers Using Diffusion-Ordered Spectroscopy,table1
acetonitrile-d3,polyethylene oxide,0.02456,0.68948,2023 - The Universal Calibration for Structure- and Solvent-Independent Molar Mass Determinations of Polymers Using Diffusion-Ordered Spectroscopy,table1
acetone,polyethylene oxide,0.06862,0.56535,2023 - The Universal Calibration for Structure- and Solvent-Independent Molar Mass Determinations of Polymers Using Diffusion-Ordered Spectroscopy,table1
tetrahydrofuran-d8,poly(methyl methacrylate),0.01061,0.69474,2023 - The Universal Calibration for Structure- and Solvent-Independent Molar Mass Determinations of Polymers Using Diffusion-Ordered Spectroscopy,table1
chloroform-d,poly(methyl methacrylate),0.00517,0.77158,2023 - The Universal Calibration for Structure- and Solvent-Independent Molar Mass Determinations of Polymers Using Diffusion-Ordered Spectroscopy,table1
benzene-d6,poly(methyl methacrylate),0.00848,0.7331,2023 - The Universal Calibration for Structure- and Solvent-Independent Molar Mass Determinations of Polymers Using Diffusion-Ordered Spectroscopy,table1
dichloromethane,poly(methyl methacrylate),0.00702,0.75226,2023 - The Universal Calibration for Structure- and Solvent-Independent Molar Mass Determinations of Polymers Using Diffusion-Ordered Spectroscopy,table1
dimethyl sulfoxide,poly(methyl methacrylate),0.05265,0.47463,2023 - The Universal Calibration for Structure- and Solvent-Independent Molar Mass Determinations of Polymers Using Diffusion-Ordered Spectroscopy,table1
benzene,polystyrene,0.01077,0.727,2023 - The Universal Calibration for Structure- and Solvent-Independent Molar Mass Determinations of Polymers Using Diffusion-Ordered Spectroscopy - SI,table3
chloroform,polystyrene,0.00732,0.746,2023 - The Universal Calibration for Structure- and Solvent-Independent Molar Mass Determinations of Polymers Using Diffusion-Ordered Spectroscopy - SI,table3
toluene,polystyrene,0.0098,0.735,2023 - The Universal Calibration for Structure- and Solvent-Independent Molar Mass Determinations of Polymers Using Diffusion-Ordered Spectroscopy - SI,table3
tetrahydrofuran,polystyrene,0.0141,0.7,2023 - The Universal Calibration for Structure- and Solvent-Independent Molar Mass Determinations of Polymers Using Diffusion-Ordered Spectroscopy - SI,table3
water,polyethylene oxide,0.02554,0.678,2023 - The Universal Calibration for Structure- and Solvent-Independent Molar Mass Determinations of Polymers Using Diffusion-Ordered Spectroscopy - SI,table3
acetone,polyethylene oxide,0.06862,0.565,2023 - The Universal Calibration for Structure- and Solvent-Independent Molar Mass Determinations of Polymers Using Diffusion-Ordered Spectroscopy - SI,table3
benzene,poly(methyl methacrylate),0.00848,0.733,2023 - The Universal Calibration for Structure- and Solvent-Independent Molar Mass Determinations of Polymers Using Diffusion-Ordered Spectroscopy - SI,table4
chloroform,poly(methyl methacrylate),0.00517,0.771,2023 - The Universal Calibration for Structure- and Solvent-Independent Molar Mass Determinations of Polymers Using Diffusion-Ordered Spectroscopy - SI,table4
tetrahydrofuran,poly(methyl methacrylate),0.01061,0.695,2023 - The Universal Calibration for Structure- and Solvent-Independent Molar Mass Determinations of Polymers Using Diffusion-Ordered Spectroscopy - SI,table4
tetrahydrofuran,poly(lactic acid),0.000221,0.77,2024 - MaDDOSY (Mass Determination Diffusion Ordered Spectroscopy) using a 80 MHz Bench Top NMR for the Rapid Determination of Polymer and Macromolecular Molecular Weight - SI,table2
tetrahydrofuran-d8,polystyrene,0.0141,0.7,2024 - Molar Mass Determination for Small and Large Molecules Using Diffusion-Ordered Spectroscopy,table2
benzene-d6,polystyrene,0.013427,0.70012,2024 - Molar Mass Determination for Small and Large Molecules Using Diffusion-Ordered Spectroscopy,table2
chloroform-d,polystyrene,0.013156,0.70599,2024 - Molar Mass Determination for Small and Large Molecules Using Diffusion-Ordered Spectroscopy,table2
dichloromethane,polystyrene,0.013431,0.70367,2024 - Molar Mass Determination for Small and Large Molecules Using Diffusion-Ordered Spectroscopy,table2
toluene-d8,polystyrene,0.024735,0.61201,2024 - Molar Mass Determination for Small and Large Molecules Using Diffusion-Ordered Spectroscopy,table2
acetone,polystyrene,0.17932,0.37508,2024 - Molar Mass Determination for Small and Large Molecules Using Diffusion-Ordered Spectroscopy,table2
tetrahydrofuran-d8,poly(methyl methacrylate),0.0090994,0.706,2024 - Molar Mass Determination for Small and Large Molecules Using Diffusion-Ordered Spectroscopy,table2
benzene-d6,poly(methyl methacrylate),0.0085214,0.72619,2024 - Molar Mass Determination for Small and Large Molecules Using Diffusion-Ordered Spectroscopy,table2
chloroform-d,poly(methyl methacrylate),0.0062933,0.76996,2024 - Molar Mass Determination for Small and Large Molecules Using Diffusion-Ordered Spectroscopy,table2
dichloromethane,poly(methyl methacrylate),0.0058216,0.78089,2024 - Molar Mass Determination for Small and Large Molecules Using Diffusion-Ordered Spectroscopy,table2
dimethyl sulfoxide-d6,poly(methyl methacrylate),0.18104,0.35152,2024 - Molar Mass Determination for Small and Large Molecules Using Diffusion-Ordered Spectroscopy,table2
tetrahydrofuran-d8,polyisoprene,0.0044444,0.84314,2024 - Molar Mass Determination for Small and Large Molecules Using Diffusion-Ordered Spectroscopy,table2
benzene-d6,polyisoprene,0.0032451,0.86722,2024 - Molar Mass Determination for Small and Large Molecules Using Diffusion-Ordered Spectroscopy,table2
chloroform-d,polyisoprene,0.0027791,0.90044,2024 - Molar Mass Determination for Small and Large Molecules Using Diffusion-Ordered Spectroscopy,table2
dichloromethane,polyisoprene,0.011177,0.73833,2024 - Molar Mass Determination for Small and Large Molecules Using Diffusion-Ordered Spectroscopy,table2
tetrahydrofuran-d8,poly(2-vinylpyridine),0.075189,0.53351,2024 - Molar Mass Determination for Small and Large Molecules Using Diffusion-Ordered Spectroscopy,table2
benzene-d6,poly(2-vinylpyridine),0.11387,0.48529,2024 - Molar Mass Determination for Small and Large Molecules Using Diffusion-Ordered Spectroscopy,table2
dichloromethane,poly(2-vinylpyridine),0.043726,0.62069,2024 - Molar Mass Determination for Small and Large Molecules Using Diffusion-Ordered Spectroscopy,table2
methanol-d4,poly(2-vinylpyridine),0.1813,0.4555,2024 - Molar Mass Determination for Small and Large Molecules Using Diffusion-Ordered Spectroscopy,table2
tetrahydrofuran-d8,polyethylene oxide,0.01239,0.76068,2024 - Molar Mass Determination for Small and Large Molecules Using Diffusion-Ordered Spectroscopy,table2
acetone,polyethylene oxide,0.17246,0.44224,2024 - Molar Mass Determination for Small and Large Molecules Using Diffusion-Ordered Spectroscopy,table2
acetonitrile-d3,polyethylene oxide,0.0087817,0.8072,2024 - Molar Mass Determination for Small and Large Molecules Using Diffusion-Ordered Spectroscopy,table2
methanol-d4,polyethylene oxide,0.015555,0.72943,2024 - Molar Mass Determination for Small and Large Molecules Using Diffusion-Ordered Spectroscopy,table2
deuterium oxide,polyethylene oxide,0.018426,0.73577,2024 - Molar Mass Determination for Small and Large Molecules Using Diffusion-Ordered Spectroscopy,table2
benzene-d6,poly(methyl methacrylate),0.027883,0.59799,2024 - Molar Mass Determination for Small and Large Molecules Using Diffusion-Ordered Spectroscopy,table3
benzene-d6,poly(methyl methacrylate),0.023566,0.6087,2024 - Molar Mass Determination for Small and Large Molecules Using Diffusion-Ordered Spectroscopy,table3
benzene-d6,poly(methyl methacrylate),0.026273,0.59536,2024 - Molar Mass Determination for Small and Large Molecules Using Diffusion-Ordered Spectroscopy,table3
benzene-d6,poly(methyl methacrylate),0.021795,0.61545,2024 - Molar Mass Determination for Small and Large Molecules Using Diffusion-Ordered Spectroscopy,table3
benzene-d6,poly(methyl methacrylate),0.034996,0.56125,2024 - Molar Mass Determination for Small and Large Molecules Using Diffusion-Ordered Spectroscopy,table3
benzene-d6,poly(methyl methacrylate),0.03421,0.56265,2024 - Molar Mass Determination for Small and Large Molecules Using Diffusion-Ordered Spectroscopy,table3
deuterium oxide,polyethylene oxide,0.018434,0.73571,2024 - Molar Mass Determination for Small and Large Molecules Using Diffusion-Ordered Spectroscopy,table3
deuterium oxide,polyethylene oxide,0.021827,0.69844,2024 - Molar Mass Determination for Small and Large Molecules Using Diffusion-Ordered Spectroscopy,table3
deuterium oxide,polyethylene oxide,0.018352,0.70899,2024 - Molar Mass Determination for Small and Large Molecules Using Diffusion-Ordered Spectroscopy,table3
deuterium oxide,polyethylene oxide,0.018483,0.69122,2024 - Molar Mass Determination for Small and Large Molecules Using Diffusion-Ordered Spectroscopy,table3
deuterium oxide,polyethylene oxide,0.021185,0.67387,2024 - Molar Mass Determination for Small and Large Molecules Using Diffusion-Ordered Spectroscopy,table3
methanol,poly(N-isopropylacrylamide)-block-vanillin,0.16,0.16,"2024 - Photophysical, thermal and imaging studies on vancomycin functional branched poly(N-",table1
methanol,poly(N-isopropylacrylamide)-block-vanillin,0.18,0.18,"2024 - Photophysical, thermal and imaging studies on vancomycin functional branched poly(N-",table1
methanol,poly(N-isopropylacrylamide)-block-vanillin,0.25,0.25,"2024 - Photophysical, thermal and imaging studies on vancomycin functional branched poly(N-",table1
methanol,poly(N-isopropylacrylamide-co-Nile red),0.51,0.51,"2024 - Photophysical, thermal and imaging studies on vancomycin functional branched poly(N-",table1
tetrahydrofuran,polystyrene,0.0155,0.692,List of Mark-Houwink Parameters BOOK APPENDIX,table1
tetrahydrofuran,polystyrene,0.00682,0.766,List of Mark-Houwink Parameters BOOK APPENDIX,table1
tetrahydrofuran,polystyrene,0.0111,0.725,List of Mark-Houwink Parameters BOOK APPENDIX,table1
tetrahydrofuran,polystyrene,0.016,0.706,List of Mark-Houwink Parameters BOOK APPENDIX,table1
tetrahydrofuran,polystyrene,0.0117,0.725,List of Mark-Houwink Parameters BOOK APPENDIX,table1
tetrahydrofuran,polystyrene,0.0117,0.717,List of Mark-Houwink Parameters BOOK APPENDIX,table1
tetrahydrofuran,polystyrene,0.0125,0.707,List of Mark-Houwink Parameters BOOK APPENDIX,table1
tetrahydrofuran,polystyrene,0.0168,0.69,List of Mark-Houwink Parameters BOOK APPENDIX,table1
tetrahydrofuran,polystyrene,0.0141,0.7,List of Mark-Houwink Parameters BOOK APPENDIX,table1
tetrahydrofuran,polystyrene,0.0125,0.717,List of Mark-Houwink Parameters BOOK APPENDIX,table1
tetrahydrofuran,polystyrene,0.0142,0.7,List of Mark-Houwink Parameters BOOK APPENDIX,table1
tetrahydrofuran,polystyrene,0.0116,0.724,List of Mark-Houwink Parameters BOOK APPENDIX,table1
tetrahydrofuran,polystyrene,0.0128,0.7,List of Mark-Houwink Parameters BOOK APPENDIX,table1
tetrahydrofuran,polystyrene,0.00609,0.768,List of Mark-Houwink Parameters BOOK APPENDIX,table1
tetrahydrofuran,polystyrene,0.0176,0.679,List of Mark-Houwink Parameters BOOK APPENDIX,table1
tetrahydrofuran,polystyrene,0.0086,0.74,List of Mark-Houwink Parameters BOOK APPENDIX,table1
tetrahydrofuran,polystyrene,0.0105,0.731,List of Mark-Houwink Parameters BOOK APPENDIX,table1
tetrahydrofuran,polystyrene,0.0157,0.698,List of Mark-Houwink Parameters BOOK APPENDIX,table1
tetrahydrofuran,polystyrene,0.0105,0.731,List of Mark-Houwink Parameters BOOK APPENDIX,table1
tetrahydrofuran,polystyrene,0.0162,0.701,List of Mark-Houwink Parameters BOOK APPENDIX,table1
tetrahydrofuran,polystyrene,0.01112,0.723,List of Mark-Houwink Parameters BOOK APPENDIX,table1
tetrahydrofuran,polystyrene,0.0128,0.712,List of Mark-Houwink Parameters BOOK APPENDIX,table1
tetrahydrofuran,polystyrene,0.171,0.428,List of Mark-Houwink Parameters BOOK APPENDIX,table1
tetrahydrofuran,polystyrene,0.0125,0.717,List of Mark-Houwink Parameters BOOK APPENDIX,table1
tetrahydrofuran,polystyrene,0.01258,0.715,List of Mark-Houwink Parameters BOOK APPENDIX,table1
tetrahydrofuran,polystyrene,0.0158,0.704,List of Mark-Houwink Parameters BOOK APPENDIX,table1
tetrahydrofuran,polystyrene,0.016,0.703,List of Mark-Houwink Parameters BOOK APPENDIX,table1
tetrahydrofuran,polystyrene,0.01247,0.72,List of Mark-Houwink Parameters BOOK APPENDIX,table1
tetrahydrofuran,polystyrene,0.019,0.68,List of Mark-Houwink Parameters BOOK APPENDIX,table1
tetrahydrofuran,polystyrene,0.0131,0.719,List of Mark-Houwink Parameters BOOK APPENDIX,table1
tetrahydrofuran,polystyrene,0.0151,0.706,List of Mark-Houwink Parameters BOOK APPENDIX,table1
benzene,polystyrene,0.0113,0.73,List of Mark-Houwink Parameters BOOK APPENDIX,table1
benzene,polystyrene,0.01623,0.695,List of Mark-Houwink Parameters BOOK APPENDIX,table1
toluene,polystyrene,0.0105,0.73,List of Mark-Houwink Parameters BOOK APPENDIX,table1
toluene,polystyrene,0.00662,0.76,List of Mark-Houwink Parameters BOOK APPENDIX,table1
toluene,polystyrene,0.114,0.47,List of Mark-Houwink Parameters BOOK APPENDIX,table1
toluene,polystyrene,0.0106,0.728,List of Mark-Houwink Parameters BOOK APPENDIX,table1
chloroform,polystyrene,0.01786,0.68,List of Mark-Houwink Parameters BOOK APPENDIX,table2
chloroform,polystyrene,0.012,0.714,List of Mark-Houwink Parameters BOOK APPENDIX,table2
chloroform,polystyrene,0.0986,0.499,List of Mark-Houwink Parameters BOOK APPENDIX,table2
chloroform,polystyrene,0.0157,0.695,List of Mark-Houwink Parameters BOOK APPENDIX,table2
chloroform,polystyrene,0.00797,0.75,List of Mark-Houwink Parameters BOOK APPENDIX,table2
chloroform,polystyrene,0.01528,0.691,List of Mark-Houwink Parameters BOOK APPENDIX,table2
chloroform,polystyrene,0.00716,0.76,List of Mark-Houwink Parameters BOOK APPENDIX,table2
chloroform,polystyrene,0.0136,0.708,List of Mark-Houwink Parameters BOOK APPENDIX,table2
chloroform,polystyrene,0.111,0.502,List of Mark-Houwink Parameters BOOK APPENDIX,table2
chloroform,polystyrene,0.00049,0.796,List of Mark-Houwink Parameters BOOK APPENDIX,table2
"1,4-dioxane",polystyrene,0.02241,0.655,List of Mark-Houwink Parameters BOOK APPENDIX,table2
cyclohexane,polystyrene,0.083,0.5,List of Mark-Houwink Parameters BOOK APPENDIX,table2
cyclohexane,polystyrene,0.023,0.608,List of Mark-Houwink Parameters BOOK APPENDIX,table2
cyclohexane,polystyrene,0.0302,0.643,List of Mark-Houwink Parameters BOOK APPENDIX,table2
2-butanone,polystyrene,0.0179,0.642,List of Mark-Houwink Parameters BOOK APPENDIX,table2
"N,N-dimethylformamide",polystyrene,0.0204,0.63,List of Mark-Houwink Parameters BOOK APPENDIX,table2
"N,N-dimethylformamide",polystyrene,0.02606,0.612,List of Mark-Houwink Parameters BOOK APPENDIX,table2
"N,N-dimethylformamide",polystyrene,0.013,0.662,List of Mark-Houwink Parameters BOOK APPENDIX,table2
"N,N-dimethylformamide",polystyrene,0.028,0.606,List of Mark-Houwink Parameters BOOK APPENDIX,table2
"1,2,4-trichlorobenzene",polystyrene,0.0121,0.71,List of Mark-Houwink Parameters BOOK APPENDIX,table2
"1,2,4-trichlorobenzene",polystyrene,0.00895,0.727,List of Mark-Houwink Parameters BOOK APPENDIX,table2
"1,2,4-trichlorobenzene",polystyrene,0.0121,0.707,List of Mark-Houwink Parameters BOOK APPENDIX,table2
"1,2,4-trichlorobenzene",polystyrene,0.0172,0.67,List of Mark-Houwink Parameters BOOK APPENDIX,table2
"1,2,4-trichlorobenzene",polystyrene,0.019,0.655,List of Mark-Houwink Parameters BOOK APPENDIX,table2
"1,2,4-trichlorobenzene",polystyrene,0.0134,0.7,List of Mark-Houwink Parameters BOOK APPENDIX,table2
"1,2,4-trichlorobenzene",polystyrene,0.0414,0.61,List of Mark-Houwink Parameters BOOK APPENDIX,table2
"1,2,4-trichlorobenzene",polystyrene,0.0353,0.617,List of Mark-Houwink Parameters BOOK APPENDIX,table2
"1,2,4-trichlorobenzene",polystyrene,0.0175,0.67,List of Mark-Houwink Parameters BOOK APPENDIX,table2
"1,4-dichlorobenzene",polystyrene,0.01,0.73,List of Mark-Houwink Parameters BOOK APPENDIX,table2
"1,4-dichlorobenzene",polystyrene,0.01156,0.715,List of Mark-Houwink Parameters BOOK APPENDIX,table2
"1,4-dichlorobenzene",polystyrene,0.0138,0.7,List of Mark-Houwink Parameters BOOK APPENDIX,table2
"1,4-dichlorobenzene",polystyrene,0.0487,0.606,List of Mark-Houwink Parameters BOOK APPENDIX,table2
"1,4-dichlorobenzene",polystyrene,0.0151,0.693,List of Mark-Houwink Parameters BOOK APPENDIX,table2
"1,4-dichlorobenzene",polystyrene,0.0138,0.7,List of Mark-Houwink Parameters BOOK APPENDIX,table2
m-cresol,polystyrene,0.00846,0.715,List of Mark-Houwink Parameters BOOK APPENDIX,table2
m-cresol,polystyrene,0.0202,0.65,List of Mark-Houwink Parameters BOOK APPENDIX,table2
cis-decalin,polystyrene,0.04,0.574,List of Mark-Houwink Parameters BOOK APPENDIX,table2
hexafluoroisopropanol/toluene (2:8),polystyrene,0.01795,0.657,List of Mark-Houwink Parameters BOOK APPENDIX,table2
"phenol/1,2,4-trichlorobenzene (1:1)",polystyrene,0.01303,0.69,List of Mark-Houwink Parameters BOOK APPENDIX,table2
tetrahydrofuran,peroxymonosulfate,0.042,0.608,List of Mark-Houwink Parameters BOOK APPENDIX,table2
"1,2,4-trichlorobenzene",peroxymonosulfate,0.0161,0.672,List of Mark-Houwink Parameters BOOK APPENDIX,table2
tetrahydrofuran,poly(vinyl chloride),0.0163,0.766,List of Mark-Houwink Parameters BOOK APPENDIX,table3
tetrahydrofuran,poly(vinyl chloride),0.015,0.77,List of Mark-Houwink Parameters BOOK APPENDIX,table3
tetrahydrofuran,poly(vinyl chloride),0.072,0.61,List of Mark-Houwink Parameters BOOK APPENDIX,table3
tetrahydrofuran,poly(vinyl chloride),0.0448,0.7,List of Mark-Houwink Parameters BOOK APPENDIX,table3
tetrahydrofuran,poly(vinyl chloride),0.016,0.77,List of Mark-Houwink Parameters BOOK APPENDIX,table3
tetrahydrofuran,poly(vinyl chloride),0.0476,0.673,List of Mark-Houwink Parameters BOOK APPENDIX,table3
tetrahydrofuran,poly(vinyl chloride),0.016,0.77,List of Mark-Houwink Parameters BOOK APPENDIX,table3
tetrahydrofuran,poly(vinyl chloride),0.01556,0.69,List of Mark-Houwink Parameters BOOK APPENDIX,table3
tetrahydrofuran,poly(vinyl chloride),0.018,0.76,List of Mark-Houwink Parameters BOOK APPENDIX,table3
"1,2,4-trichlorobenzene",poly(vinyl chloride),0.0161,0.762,List of Mark-Houwink Parameters BOOK APPENDIX,table3
tetrahydrofuran,poly(vinyl acetate),0.035,0.63,List of Mark-Houwink Parameters BOOK APPENDIX,table3
tetrahydrofuran,poly(vinyl acetate),0.00942,0.737,List of Mark-Houwink Parameters BOOK APPENDIX,table3
tetrahydrofuran,poly(vinyl acetate),0.0051,0.791,List of Mark-Houwink Parameters BOOK APPENDIX,table3
tetrahydrofuran,poly(vinyl acetate),0.016,0.7,List of Mark-Houwink Parameters BOOK APPENDIX,table3
tetrahydrofuran,poly(vinyl acetate),0.0149,0.698,List of Mark-Houwink Parameters BOOK APPENDIX,table3
tetrahydrofuran,poly(vinyl acetate),0.0156,0.708,List of Mark-Houwink Parameters BOOK APPENDIX,table3
"1,2,4-trichlorobenzene",poly(vinyl acetate),0.0137,0.687,List of Mark-Houwink Parameters BOOK APPENDIX,table3
tetrahydrofuran,poly(methyl methacrylate),0.0093,0.69,List of Mark-Houwink Parameters BOOK APPENDIX,table3
tetrahydrofuran,poly(methyl methacrylate),0.0128,0.69,List of Mark-Houwink Parameters BOOK APPENDIX,table3
tetrahydrofuran,poly(methyl methacrylate),0.00958,0.695,List of Mark-Houwink Parameters BOOK APPENDIX,table3
tetrahydrofuran,poly(methyl methacrylate),0.00787,0.75,List of Mark-Houwink Parameters BOOK APPENDIX,table3
tetrahydrofuran,poly(methyl methacrylate),0.0148,0.677,List of Mark-Houwink Parameters BOOK APPENDIX,table3
tetrahydrofuran,poly(methyl methacrylate),0.0122,0.69,List of Mark-Houwink Parameters BOOK APPENDIX,table3
chloroform,poly(methyl methacrylate),0.0147,0.714,List of Mark-Houwink Parameters BOOK APPENDIX,table3
chloroform,poly(methyl methacrylate),0.0043,0.8,List of Mark-Houwink Parameters BOOK APPENDIX,table3
acetone,poly(methyl methacrylate),0.0366,0.578,List of Mark-Houwink Parameters BOOK APPENDIX,table3
2-butanone,poly(methyl methacrylate),0.0071,0.72,List of Mark-Houwink Parameters BOOK APPENDIX,table3
benzene,poly(methyl methacrylate),0.0055,0.76,List of Mark-Houwink Parameters BOOK APPENDIX,table3
benzene,poly(methyl methacrylate),0.0438,0.597,List of Mark-Houwink Parameters BOOK APPENDIX,table3
benzene,poly(methyl methacrylate),0.0052,0.76,List of Mark-Houwink Parameters BOOK APPENDIX,table3
toluene,poly(methyl methacrylate),0.0191,0.68,List of Mark-Houwink Parameters BOOK APPENDIX,table3
toluene,poly(methyl methacrylate),0.0208,0.64,List of Mark-Houwink Parameters BOOK APPENDIX,table3
cyclohexanone,poly(methyl methacrylate),0.0366,0.603,List of Mark-Houwink Parameters BOOK APPENDIX,table3
"N,N-dimethylformamide",poly(methyl methacrylate),0.00404,0.787,List of Mark-Houwink Parameters BOOK APPENDIX,table3
"N,N-dimethylformamide",poly(methyl methacrylate),0.025,0.625,List of Mark-Houwink Parameters BOOK APPENDIX,table3
tetrafluoroethylene,poly(methyl methacrylate),0.00281,0.88,List of Mark-Houwink Parameters BOOK APPENDIX,table3
tetrahydrofuran,poly(methyl methacrylate),0.01665,0.66,List of Mark-Houwink Parameters BOOK APPENDIX,table3
tetrahydrofuran,poly(methyl methacrylate),0.0169,0.659,List of Mark-Houwink Parameters BOOK APPENDIX,table3
tetrahydrofuran,poly(methyl methacrylate),0.01719,0.658,List of Mark-Houwink Parameters BOOK APPENDIX,table3
tetrahydrofuran,poly(methyl methacrylate),0.00984,0.692,List of Mark-Houwink Parameters BOOK APPENDIX,table3
tetrahydrofuran,poly(methyl methacrylate),0.009577,0.695,List of Mark-Houwink Parameters BOOK APPENDIX,table3
tetrahydrofuran,poly(methyl methacrylate),0.008892,0.694,List of Mark-Houwink Parameters BOOK APPENDIX,table3
tetrahydrofuran,poly(ethyl methacrylate),0.01549,0.679,List of Mark-Houwink Parameters BOOK APPENDIX,table3
tetrahydrofuran,poly(ethyl methacrylate),0.0225,0.66,List of Mark-Houwink Parameters BOOK APPENDIX,table3
tetrahydrofuran,poly(butyl acrylate),0.00503,0.758,List of Mark-Houwink Parameters BOOK APPENDIX,table3
2-butanone,poly(butyl acrylate),0.00613,0.7258,List of Mark-Houwink Parameters BOOK APPENDIX,table3
2-butanone,poly(butyl acrylate),0.0097,0.68,List of Mark-Houwink Parameters BOOK APPENDIX,table3
tetrahydrofuran,poly(oxymethylene adipate),0.05556,0.56,List of Mark-Houwink Parameters BOOK APPENDIX,table4
tetrahydrofuran,poly(lauryl methacrylate),0.0073,0.69,List of Mark-Houwink Parameters BOOK APPENDIX,table4
tetrahydrofuran,prostate-specific membrane antigen,0.009,0.67,List of Mark-Houwink Parameters BOOK APPENDIX,table4
tetrahydrofuran,poly(methyl acrylate),0.00388,0.82,List of Mark-Houwink Parameters BOOK APPENDIX,table4
toluene,poly(methyl acrylate),0.021,0.6,List of Mark-Houwink Parameters BOOK APPENDIX,table4
tetrahydrofuran,poly(butyl acrylate),0.0033,0.8,List of Mark-Houwink Parameters BOOK APPENDIX,table4
"1,4-dichlorobenzene",polyethylene,0.0477,0.7,List of Mark-Houwink Parameters BOOK APPENDIX,table4
"1,4-dichlorobenzene",polyethylene,0.049,0.74,List of Mark-Houwink Parameters BOOK APPENDIX,table4
"1,4-dichlorobenzene",polyethylene,0.0506,0.7,List of Mark-Houwink Parameters BOOK APPENDIX,table4
"1,2,4-trichlorobenzene",polyethylene,0.055,0.704,List of Mark-Houwink Parameters BOOK APPENDIX,table4
"1,2,4-trichlorobenzene",polyethylene,0.0434,0.724,List of Mark-Houwink Parameters BOOK APPENDIX,table4
"1,2,4-trichlorobenzene",polyethylene,0.0954,0.64,List of Mark-Houwink Parameters BOOK APPENDIX,table4
"1,2,4-trichlorobenzene",polyethylene,0.053,0.7,List of Mark-Houwink Parameters BOOK APPENDIX,table4
"1,4-dichlorobenzene",polyethylene,0.0505,0.693,List of Mark-Houwink Parameters BOOK APPENDIX,table4
"1,2,4-trichlorobenzene",polyethylene,0.0358,0.74,List of Mark-Houwink Parameters BOOK APPENDIX,table4
"1,2,4-trichlorobenzene",polyethylene,0.0392,0.725,List of Mark-Houwink Parameters BOOK APPENDIX,table4
"1,2,4-trichlorobenzene",polyethylene,0.0954,0.64,List of Mark-Houwink Parameters BOOK APPENDIX,table4
"1,2,4-trichlorobenzene",polyethylene,0.0526,0.7,List of Mark-Houwink Parameters BOOK APPENDIX,table4
"1,2,4-trichlorobenzene",polyethylene,0.0523,0.7,List of Mark-Houwink Parameters BOOK APPENDIX,table4
"1,2,4-trichlorobenzene",polyethylene,0.071,0.67,List of Mark-Houwink Parameters BOOK APPENDIX,table4
"1,2,4-trichlorobenzene",polyethylene,0.0563,0.7,List of Mark-Houwink Parameters BOOK APPENDIX,table4
"1,2,4-trichlorobenzene",polyethylene,0.0395,0.726,List of Mark-Houwink Parameters BOOK APPENDIX,table4
"1,2,4-trichlorobenzene",polyethylene,0.0323,0.735,List of Mark-Houwink Parameters BOOK APPENDIX,table4
"1,2,4-trichlorobenzene",polyethylene,0.0173,0.784,List of Mark-Houwink Parameters BOOK APPENDIX,table4
decahydronaphthalene,polyethylene,0.0417,0.71,List of Mark-Houwink Parameters BOOK APPENDIX,table4
decahydronaphthalene,polyethylene,0.039,0.74,List of Mark-Houwink Parameters BOOK APPENDIX,table4
decahydronaphthalene,polyethylene,0.046,0.73,List of Mark-Houwink Parameters BOOK APPENDIX,table4
decahydronaphthalene,polyethylene,0.062,0.7,List of Mark-Houwink Parameters BOOK APPENDIX,table4
decane,polyethylene,0.0698,0.65,List of Mark-Houwink Parameters BOOK APPENDIX,table4
"1,2,4-trichlorobenzene",polyethylene,0.027,0.746,List of Mark-Houwink Parameters BOOK APPENDIX,table4
"1,2,4-trichlorobenzene",polypropylene,0.0137,0.75,List of Mark-Houwink Parameters BOOK APPENDIX,table4
"1,2,4-trichlorobenzene",polypropylene,0.0176,0.73,List of Mark-Houwink Parameters BOOK APPENDIX,table4
"1,4-dichlorobenzene",polypropylene,0.0156,0.76,List of Mark-Houwink Parameters BOOK APPENDIX,table4
"1,4-dichlorobenzene",polypropylene,0.01,0.78,List of Mark-Houwink Parameters BOOK APPENDIX,table4
"1,4-dichlorobenzene",polypropylene,0.0242,0.707,List of Mark-Houwink Parameters BOOK APPENDIX,table4
"1,4-dichlorobenzene",polypropylene,0.011,0.8,List of Mark-Houwink Parameters BOOK APPENDIX,table4
tetrahydrofuran,polyisobutylene,0.05,0.6,List of Mark-Houwink Parameters BOOK APPENDIX,table4
tetrahydrofuran,polyisobutylene,0.0647,0.593,List of Mark-Houwink Parameters BOOK APPENDIX,table4
tetrahydrofuran,polyisobutylene,0.0579,0.593,List of Mark-Houwink Parameters BOOK APPENDIX,table4
tetrahydrofuran,polycarbonate,0.0399,0.77,List of Mark-Houwink Parameters BOOK APPENDIX,table4
tetrahydrofuran,polycarbonate,0.049,0.67,List of Mark-Houwink Parameters BOOK APPENDIX,table4
tetrahydrofuran,polycarbonate,0.0412,0.69,List of Mark-Houwink Parameters BOOK APPENDIX,table4
toluene,polycarbonate,0.0318,0.68,List of Mark-Houwink Parameters BOOK APPENDIX,table4
toluene,phosphate buffered saline,0.0519,0.679,List of Mark-Houwink Parameters BOOK APPENDIX,table4
toluene,phosphate buffered saline,0.02888,0.753,List of Mark-Houwink Parameters BOOK APPENDIX,table4
tetrahydrofuran,"poly(1,4-butadiene)",0.01012,0.621,List of Mark-Houwink Parameters BOOK APPENDIX,table5
tetrahydrofuran,"poly(1,4-butadiene)",0.184,0.58,List of Mark-Houwink Parameters BOOK APPENDIX,table5
tetrahydrofuran,"poly(1,4-butadiene)",0.016,0.776,List of Mark-Houwink Parameters BOOK APPENDIX,table5
tetrahydrofuran,"poly(1,4-butadiene)",0.0457,0.693,List of Mark-Houwink Parameters BOOK APPENDIX,table5
tetrahydrofuran,"poly(1,4-butadiene)",0.0256,0.74,List of Mark-Houwink Parameters BOOK APPENDIX,table5
tetrahydrofuran,"poly(1,4-butadiene)",0.0396,0.697,List of Mark-Houwink Parameters BOOK APPENDIX,table5
chloroform,"poly(1,4-butadiene)",0.0451,0.704,List of Mark-Houwink Parameters BOOK APPENDIX,table5
chloroform,"poly(1,4-butadiene)",0.0578,0.67,List of Mark-Houwink Parameters BOOK APPENDIX,table5
chloroform,"poly(1,4-butadiene)",0.76,0.44,List of Mark-Houwink Parameters BOOK APPENDIX,table5
chloroform,"poly(1,4-butadiene)",0.25,2.36,List of Mark-Houwink Parameters BOOK APPENDIX,table5
chloroform,"poly(1,4-butadiene)",0.0457,0.693,List of Mark-Houwink Parameters BOOK APPENDIX,table5
chloroform,"poly(1,4-butadiene)",0.0451,0.693,List of Mark-Houwink Parameters BOOK APPENDIX,table5
chloroform,"poly(1,4-butadiene)",0.0428,0.693,List of Mark-Houwink Parameters BOOK APPENDIX,table5
chloroform,"poly(1,4-butadiene)",0.0403,0.693,List of Mark-Houwink Parameters BOOK APPENDIX,table5
tetrahydrofuran,styrene-butadiene rubber (25% styrene),0.041,0.693,List of Mark-Houwink Parameters BOOK APPENDIX,table5
tetrahydrofuran,styrene-butadiene rubber (25% styrene),0.0318,0.7,List of Mark-Houwink Parameters BOOK APPENDIX,table5
tetrahydrofuran,polyisoprene,0.0109,0.79,List of Mark-Houwink Parameters BOOK APPENDIX,table5
tetrahydrofuran,polyisoprene,0.0177,0.753,List of Mark-Houwink Parameters BOOK APPENDIX,table5
tetrahydrofuran,poly(isobutylene-co-isoprene),0.0085,0.75,List of Mark-Houwink Parameters BOOK APPENDIX,table5
"N,N-dimethylacetamide",poly(caprolactam),0.013,0.69,List of Mark-Houwink Parameters BOOK APPENDIX,table5
m-cresol,poly(caprolactam),0.32,0.62,List of Mark-Houwink Parameters BOOK APPENDIX,table5
tetrafluoroethylene,poly(caprolactam),0.0458,0.742,List of Mark-Houwink Parameters BOOK APPENDIX,table5
tetrafluoroethylene,poly(caprolactam),0.0536,0.75,List of Mark-Houwink Parameters BOOK APPENDIX,table5
m-cresol,poly(caprolactam),0.0353,0.79,List of Mark-Houwink Parameters BOOK APPENDIX,table5
m-cresol,poly(caprolactam),0.0401,1.0,List of Mark-Houwink Parameters BOOK APPENDIX,table5
hexafluoroisopropanol,poly(caprolactam),0.198,0.63,List of Mark-Houwink Parameters BOOK APPENDIX,table5
m-cresol,poly(hexamethylene sebacamide),0.0135,0.96,List of Mark-Houwink Parameters BOOK APPENDIX,table5
m-cresol,poly(caprolactam),0.091,0.69,List of Mark-Houwink Parameters BOOK APPENDIX,table5
m-cresol,poly(caprolactam),0.046,0.75,List of Mark-Houwink Parameters BOOK APPENDIX,table5
hexafluoroisopropanol/toluene (2:8),poly(caprolactam),0.06163,0.6585,List of Mark-Houwink Parameters BOOK APPENDIX,table5
"N,N-dimethylformamide",poly(hexamethylene adipamide),0.02737,0.706,List of Mark-Houwink Parameters BOOK APPENDIX,table5
tetrahydrofuran,poly(caprolactam),0.0166,0.7,List of Mark-Houwink Parameters BOOK APPENDIX,table5
tetrahydrofuran,trifluoroacetic acid-modified nylon 12,0.0087,0.73,List of Mark-Houwink Parameters BOOK APPENDIX,table5
m-cresol,poly(ethylene terephthalate),0.00077,0.95,List of Mark-Houwink Parameters BOOK APPENDIX,table5
m-cresol,poly(ethylene terephthalate),0.0175,0.81,List of Mark-Houwink Parameters BOOK APPENDIX,table5
m-cresol,poly(ethylene terephthalate),0.02,0.9,List of Mark-Houwink Parameters BOOK APPENDIX,table5
tetrachloroethane,poly(ethylene terephthalate),0.0744,0.648,List of Mark-Houwink Parameters BOOK APPENDIX,table5
hexafluoroisopropanol,poly(lactic acid),0.052,0.695,List of Mark-Houwink Parameters BOOK APPENDIX,table6
