Repository: ProgramPhantom/ChemistryExtract

# Chemstractor 🧪

```text
   ________                                         __             
  / ____/ /_  ___  ____ ___  _______________ ______/ /_____  _____ 
 / /   / __ \/ _ \/ __ `__ \/ ___/ ___/ ___/ __ `/ __/ __ \/ ___/ 
/ /___/ / / /  __/ / / / / (__  |__  ) /  / /_/ / /_/ /_/ / /     
\____/_/ /_/\___/_/ /_/ /_/____/____/_/   \__,_/\__/\____/_/      

           .---.
          |     |                 🧪 Chemstractor v0.1.0
          |     |                 Chemistry Table & Metadata Extraction
          |     |                 
         /       \                Powered by Docling & LLMs
        /    o    \               
       /  o     o  \              
      /_____________\             
```

**Chemstractor** is an automated pipeline and command-line tool for extracting, categorising, interpreting, and synthesising chemistry table data and metadata from scientific publications. Combining document layout parsing (**Docling**) with Large Language Models (**Google Gemini** or local **Ollama**), Chemstractor turns complex PDF literature into structured, homogenised datasets and Excel reports.

---

## ✨ Key Features

- **📄 Document Layout Extraction**: Uses **Docling** to parse PDF structures into Markdown and extract tables into CSV and formatted text files.
- **🏷️ Table Categorisation**: Automatically classifies extracted tables (e.g. reaction conditions, physical parameters, screening results) using configured LLMs.
- **📝 Metadata & Condition Summarisation**: Extracts paper metadata (title, authors, DOI) and synthesises experimental reaction parameters, yields, and formulations.
- **🔬 Parameter Interpretation**: Extracts and interprets specialised chemical coefficients, such as **Flory-Huggins** interaction parameters and **Mark-Houwink** parameters.
- **🔄 Data Combination & Homogenisation**: Standardises chemical names (solvents & polymers) across multiple papers, generates combined datasets, and plots summary diagrams (e.g., Sankey flowcharts).
- **📥 Paper Downloader**: Bulk downloads open-access research papers from **OpenAlex** via keyword or semantic search.
- **📊 Excel Reporting**: Compiles extractions into structured, multi-sheet Excel workbooks (`.xlsx`).
- **⚖️ Pipeline Validation**: Benchmark extraction accuracy against ground-truth validation datasets.

---

### 1. Prerequisites

- **Python 3.10** or higher
- **Git**
- **Ollama** *(Optional — required only for offline/local model execution)*

### 3. Environment Configuration

Create a `.env` file in the root directory to configure your API credentials for online models (Google Gemini):

```env
API_KEY=your_gemini_api_key_here
```

> [!NOTE]
> If you are using local models via Ollama (e.g. `gemma4:31b`), ensure the Ollama application or daemon is running (`ollama serve`) and pull the target model (`ollama pull gemma4:31b`).

---

## 🚀 Quick Start Tutorial

Here is a quick walkthrough showing how to download scientific papers, extract data, interpret results, and build a unified dataset.

### Step 1: Download Scientific Papers (Optional)
Fetch 5 Open Access papers on polymer solutions from OpenAlex:
```bash
python src/chemstractor/main.py download "polymer solution viscosity" --limit 5 -n test_papers
```

### Step 3: Batch Process a Folder of PDFs
Process an entire directory of PDFs into individual structured output folders:
```bash
python src/chemstractor/main.py process_all path/to/pdf_dir output_parent_dir --model gemini-2.5-flash --all
```

### Step 4: Combine & Homogenise Data Across Papers
Homogenise chemical names and aggregate parameter tables across all processed papers into an Excel workbook:
```bash
python src/chemstractor/main.py combine output_parent_dir -o report.xlsx --model gemini-2.5-flash
```

---

## 📂 Output Folder Structure

When processing a PDF, Chemstractor outputs a structured folder containing raw extractions, classified tables, and AI summaries:

```text
[Output Directory]/
└── 📂 [paper_name]/
    ├── 📂 extract/
    │   ├── 📄 clean_[filename].pdf      # Clean copy of original PDF
    │   ├── 📄 output.md                 # Markdown parsed by Docling
    │   ├── 📄 output_clean.md           # Cleaned document content
    │   ├── 📄 log_[filename].log        # Processing timing & log output
    │   └── 📂 tables/
    │       ├── 📊 table1.csv            # Raw table CSV format
    │       └── 📄 table1.txt            # Formatted text table
    ├── 📂 categorisation/
    │   └── 📄 table1.json               # Table classification tag
    ├── 📂 interpretation/
    │   ├── 📄 flory_interpretation.json # Flory interaction parameters
    │   └── 📄 mh_interpretation.json    # Mark-Houwink parameters
    └── 📂 summary/
        ├── 📄 summary.json              # Extracted metadata & condition summary
        └── 📊 tables_summary.csv        # Tabular condition summary
```

---

File: case_studies/large_run_2/1985 - The effect of polydispersity on measuring polymer self-diffusion with the NMR pulsed field gradient technique/extract/tables/csv/table1.csv
,Sample,Molar masses of the components.M 1,Molar masses of the components.M2,~tw/h4t n.,Volume fraction of the polymer.~b 2,c/c *a.,Critical molar mass of overlapping b.M*,Measured self-diffusion coefficients.D 1 (ms,Measured self-diffusion coefficients.D 2 s-1),Self-diffusion coefficients of the pure componentsc.DPl (ms,Self-diffusion coefficients of the pure componentsc.D~ s-1)
0,la,19000,12000,1.05,0.079,0.375,85000,8.7x 10-11,8.7x 10-11,6.6x 10 TM,9 x 10-It
1,Ib,19000,12000,1.05,0.366,1.6,14500,3.5x 10-12,3.5x 10-12,3.8x 10-12,7.5x 10-12
2,IIa,110000,12000,2.8,0.06,0.63,115000,2.3x 10-11,8x10 -11,2.4x 10-11,4.5x 10-11
3,IIIa,110000,19000,2.0,0.037,0.41,200000,4x10 -11,8x10 -11,3.2x 10-11,5.7x 10 TM
4,lllb,110000,19000,2.0,0.325,3.5,16500,6.0x 10-13,2.7x 10-12,3.5x 10-13,6.0x 10-lz
5,IVa,470000,110000,1.6,0.045,1.3,160000,4.8x 10-12,2.6x 10-11,2.0x 10-12,2.1x 10-11
6,IVb,470000,110000,1.6,0.083,2.4,80000,1.7x 10-12,7.0x 10-12,6.0x 10-13,1.1xl0 TM
7,Va,470000,250000,1.1,0.046,1.6,160000,4.4x 10-12,4.4x 10-12,2.0x 10-12,5.5x 10-12
8,Vb,470000,250000,1.1,0.08,2.7,83000,1.4x 10-12,1.4x 10-12,7x10 -la,2.0x 10-12
9,PS25,/~w = 145000,/~w = 145000,2.0,0.011,,850000,5.5x 10-11,5.5x 10-11,,
10,PS19,,,,0.046,,160000,2.6x 10-11,2.6x 10-11,,
11,PSll,,,,0.20,,29000,2.5x 10-12,2.5x 10-12,,
12,PS9,,,,0.36,,15 000,9 x 10- l*d,9 x 10- l*d,,
