Repository: ProgramPhantom/ChemistryExtract

# Chemstractor 🧪

```text
   ________                                         __             
  / ____/ /_  ___  ____ ___  _______________ ______/ /_____  _____ 
 / /   / __ \/ _ \/ __ `__ \/ ___/ ___/ ___/ __ `/ __/ __ \/ ___/ 
/ /___/ / / /  __/ / / / / (__  |__  ) /  / /_/ / /_/ /_/ / /     
\____/_/ /_/\___/_/ /_/ /_/____/____/_/   \__,_/\__/\____/_/      

           .---.
          |     |                 🧪 Chemstractor v0.1.0
          |     |                 Chemistry Table & Metadata Extraction
          |     |                 
         /       \                Powered by Docling & LLMs
        /    o    \               
       /  o     o  \              
      /_____________\             
```

**Chemstractor** is an automated pipeline and command-line tool for extracting, categorising, interpreting, and synthesising chemistry table data and metadata from scientific publications. Combining document layout parsing (**Docling**) with Large Language Models (**Google Gemini** or local **Ollama**), Chemstractor turns complex PDF literature into structured, homogenised datasets and Excel reports.

---

## ✨ Key Features

- **📄 Document Layout Extraction**: Uses **Docling** to parse PDF structures into Markdown and extract tables into CSV and formatted text files.
- **🏷️ Table Categorisation**: Automatically classifies extracted tables (e.g. reaction conditions, physical parameters, screening results) using configured LLMs.
- **📝 Metadata & Condition Summarisation**: Extracts paper metadata (title, authors, DOI) and synthesises experimental reaction parameters, yields, and formulations.
- **🔬 Parameter Interpretation**: Extracts and interprets specialised chemical coefficients, such as **Flory-Huggins** interaction parameters and **Mark-Houwink** parameters.
- **🔄 Data Combination & Homogenisation**: Standardises chemical names (solvents & polymers) across multiple papers, generates combined datasets, and plots summary diagrams (e.g., Sankey flowcharts).
- **📥 Paper Downloader**: Bulk downloads open-access research papers from **OpenAlex** via keyword or semantic search.
- **📊 Excel Reporting**: Compiles extractions into structured, multi-sheet Excel workbooks (`.xlsx`).
- **⚖️ Pipeline Validation**: Benchmark extraction accuracy against ground-truth validation datasets.

---

### 1. Prerequisites

- **Python 3.10** or higher
- **Git**
- **Ollama** *(Optional — required only for offline/local model execution)*

### 3. Environment Configuration

Create a `.env` file in the root directory to configure your API credentials for online models (Google Gemini):

```env
API_KEY=your_gemini_api_key_here
```

> [!NOTE]
> If you are using local models via Ollama (e.g. `gemma4:31b`), ensure the Ollama application or daemon is running (`ollama serve`) and pull the target model (`ollama pull gemma4:31b`).

---

## 🚀 Quick Start Tutorial

Here is a quick walkthrough showing how to download scientific papers, extract data, interpret results, and build a unified dataset.

### Step 1: Download Scientific Papers (Optional)
Fetch 5 Open Access papers on polymer solutions from OpenAlex:
```bash
python src/chemstractor/main.py download "polymer solution viscosity" --limit 5 -n test_papers
```

### Step 3: Batch Process a Folder of PDFs
Process an entire directory of PDFs into individual structured output folders:
```bash
python src/chemstractor/main.py process_all path/to/pdf_dir output_parent_dir --model gemini-2.5-flash --all
```

### Step 4: Combine & Homogenise Data Across Papers
Homogenise chemical names and aggregate parameter tables across all processed papers into an Excel workbook:
```bash
python src/chemstractor/main.py combine output_parent_dir -o report.xlsx --model gemini-2.5-flash
```

---

## 📂 Output Folder Structure

When processing a PDF, Chemstractor outputs a structured folder containing raw extractions, classified tables, and AI summaries:

```text
[Output Directory]/
└── 📂 [paper_name]/
    ├── 📂 extract/
    │   ├── 📄 clean_[filename].pdf      # Clean copy of original PDF
    │   ├── 📄 output.md                 # Markdown parsed by Docling
    │   ├── 📄 output_clean.md           # Cleaned document content
    │   ├── 📄 log_[filename].log        # Processing timing & log output
    │   └── 📂 tables/
    │       ├── 📊 table1.csv            # Raw table CSV format
    │       └── 📄 table1.txt            # Formatted text table
    ├── 📂 categorisation/
    │   └── 📄 table1.json               # Table classification tag
    ├── 📂 interpretation/
    │   ├── 📄 flory_interpretation.json # Flory interaction parameters
    │   └── 📄 mh_interpretation.json    # Mark-Houwink parameters
    └── 📂 summary/
        ├── 📄 summary.json              # Extracted metadata & condition summary
        └── 📊 tables_summary.csv        # Tabular condition summary
```

---

File: case_studies/large_run_2/2009 - Molecular Weight Determination of Block Copolymers by Pulsed Gradient Spin Echo NMR/extract/tables/csv/table1.csv
,sample no.,MALDI MS.M n PEO (g mol - 1 ),MALDI MS.M n PS (g mol - 1 ),MALDI MS.M n T (g mol - 1 ) a,MALDI MS.M w PEO (g mol - 1 ),MALDI MS.M w PS (g mol - 1 ),MALDI MS.M w T (g mol - 1 ) a,1 H NMR.M n PEO (g mol - 1 ) b,1 H NMR.M n PS (g mol - 1 ) c,1 H NMR.M n T (g mol - 1 ) a
0,A1,1835,4815,7117,1873,5385,7725,1910,4960,7337
1,A2,1859,14563,16889,1909,15360,17736,1950,13539,15956
2,A3,1829,16062,18358,1872,16921,19260,1980,17594,20041
3,A4,1826,20571,22864,1868,21647,23982,1910,21375,23752
4,B1,4967,3699,9133,4994,3983,9444,4770,3700,8937
5,B2,4981,4250,9698,5104,4332,9903,4660,4960,10087
6,B3,4959,9016,14442,5138,9080,14685,4540,9200,14207
7,B4,4962,13243,18672,5022,14694,20183,4620,13350,18437
8,B5,4969,21697,27133,5017,22715,28199,4610,21300,26377

File: case_studies/large_run_2/2009 - Molecular Weight Determination of Block Copolymers by Pulsed Gradient Spin Echo NMR/extract/tables/csv/table4.csv
,"Table 4. Copolymer Block Size ( M w PEO and M w PS ) Calculated Using the Copolymer Self-Diffusion Coefficients, As Measured by PGSE and the Oblate Ellipsoidal Hydrodynamic Model a.no.","Table 4. Copolymer Block Size ( M w PEO and M w PS ) Calculated Using the Copolymer Self-Diffusion Coefficients, As Measured by PGSE and the Oblate Ellipsoidal Hydrodynamic Model a.M w PEO (g mol - 1","Table 4. Copolymer Block Size ( M w PEO and M w PS ) Calculated Using the Copolymer Self-Diffusion Coefficients, As Measured by PGSE and the Oblate Ellipsoidal Hydrodynamic Model a.dev. (%) b","Table 4. Copolymer Block Size ( M w PEO and M w PS ) Calculated Using the Copolymer Self-Diffusion Coefficients, As Measured by PGSE and the Oblate Ellipsoidal Hydrodynamic Model a.M w PS (g mol - 1 )","Table 4. Copolymer Block Size ( M w PEO and M w PS ) Calculated Using the Copolymer Self-Diffusion Coefficients, As Measured by PGSE and the Oblate Ellipsoidal Hydrodynamic Model a.dev. (%) b"
0,A1,2562,+ 37,6012,+ 12
1,A2,2011,+ 5,13284,- 14
2,A3,1799,- 4,15514,- 8
3,A4,1782,- 5,19432,- 10
4,B1,4304,- 14,3710,- 7
5,B2,4873,- 5,5259,+ 21
6,B3,4887,- 5,9506,+ 5
7,B4,5106,+ 2,14267,- 3
8,B5,4235,- 16,19208,- 15
