Repository: ProgramPhantom/ChemistryExtract

# Chemstractor 🧪

```text
   ________                                         __             
  / ____/ /_  ___  ____ ___  _______________ ______/ /_____  _____ 
 / /   / __ \/ _ \/ __ `__ \/ ___/ ___/ ___/ __ `/ __/ __ \/ ___/ 
/ /___/ / / /  __/ / / / / (__  |__  ) /  / /_/ / /_/ /_/ / /     
\____/_/ /_/\___/_/ /_/ /_/____/____/_/   \__,_/\__/\____/_/      

           .---.
          |     |                 🧪 Chemstractor v0.1.0
          |     |                 Chemistry Table & Metadata Extraction
          |     |                 
         /       \                Powered by Docling & LLMs
        /    o    \               
       /  o     o  \              
      /_____________\             
```

**Chemstractor** is an automated pipeline and command-line tool for extracting, categorising, interpreting, and synthesising chemistry table data and metadata from scientific publications. Combining document layout parsing (**Docling**) with Large Language Models (**Google Gemini** or local **Ollama**), Chemstractor turns complex PDF literature into structured, homogenised datasets and Excel reports.

---

## ✨ Key Features

- **📄 Document Layout Extraction**: Uses **Docling** to parse PDF structures into Markdown and extract tables into CSV and formatted text files.
- **🏷️ Table Categorisation**: Automatically classifies extracted tables (e.g. reaction conditions, physical parameters, screening results) using configured LLMs.
- **📝 Metadata & Condition Summarisation**: Extracts paper metadata (title, authors, DOI) and synthesises experimental reaction parameters, yields, and formulations.
- **🔬 Parameter Interpretation**: Extracts and interprets specialised chemical coefficients, such as **Flory-Huggins** interaction parameters and **Mark-Houwink** parameters.
- **🔄 Data Combination & Homogenisation**: Standardises chemical names (solvents & polymers) across multiple papers, generates combined datasets, and plots summary diagrams (e.g., Sankey flowcharts).
- **📥 Paper Downloader**: Bulk downloads open-access research papers from **OpenAlex** via keyword or semantic search.
- **📊 Excel Reporting**: Compiles extractions into structured, multi-sheet Excel workbooks (`.xlsx`).
- **⚖️ Pipeline Validation**: Benchmark extraction accuracy against ground-truth validation datasets.

---

### 1. Prerequisites

- **Python 3.10** or higher
- **Git**
- **Ollama** *(Optional — required only for offline/local model execution)*

### 3. Environment Configuration

Create a `.env` file in the root directory to configure your API credentials for online models (Google Gemini):

```env
API_KEY=your_gemini_api_key_here
```

> [!NOTE]
> If you are using local models via Ollama (e.g. `gemma4:31b`), ensure the Ollama application or daemon is running (`ollama serve`) and pull the target model (`ollama pull gemma4:31b`).

---

## 🚀 Quick Start Tutorial

Here is a quick walkthrough showing how to download scientific papers, extract data, interpret results, and build a unified dataset.

### Step 1: Download Scientific Papers (Optional)
Fetch 5 Open Access papers on polymer solutions from OpenAlex:
```bash
python src/chemstractor/main.py download "polymer solution viscosity" --limit 5 -n test_papers
```

### Step 3: Batch Process a Folder of PDFs
Process an entire directory of PDFs into individual structured output folders:
```bash
python src/chemstractor/main.py process_all path/to/pdf_dir output_parent_dir --model gemini-2.5-flash --all
```

### Step 4: Combine & Homogenise Data Across Papers
Homogenise chemical names and aggregate parameter tables across all processed papers into an Excel workbook:
```bash
python src/chemstractor/main.py combine output_parent_dir -o report.xlsx --model gemini-2.5-flash
```

---

## 📂 Output Folder Structure

When processing a PDF, Chemstractor outputs a structured folder containing raw extractions, classified tables, and AI summaries:

```text
[Output Directory]/
└── 📂 [paper_name]/
    ├── 📂 extract/
    │   ├── 📄 clean_[filename].pdf      # Clean copy of original PDF
    │   ├── 📄 output.md                 # Markdown parsed by Docling
    │   ├── 📄 output_clean.md           # Cleaned document content
    │   ├── 📄 log_[filename].log        # Processing timing & log output
    │   └── 📂 tables/
    │       ├── 📊 table1.csv            # Raw table CSV format
    │       └── 📄 table1.txt            # Formatted text table
    ├── 📂 categorisation/
    │   └── 📄 table1.json               # Table classification tag
    ├── 📂 interpretation/
    │   ├── 📄 flory_interpretation.json # Flory interaction parameters
    │   └── 📄 mh_interpretation.json    # Mark-Houwink parameters
    └── 📂 summary/
        ├── 📄 summary.json              # Extracted metadata & condition summary
        └── 📊 tables_summary.csv        # Tabular condition summary
```

---

File: case_studies/large_run_2/2013 - Application of 1H DOSY for Facile Measurement of Polymer Molecular Weights/extract/tables/csv/table1.csv
,samples,M w (GPC) (g/mol),D (10 - 11 ),av M w (DOSY) (g/mol),di ff (%),PDI
0,PS,9000,15.02 ± 0.03,9100,1.1,1.06
1,PS,30000,8.08 ± 0.01,29000,- 3.3,1.06
2,PS,60000,5.40 ± 0.02,61000,1.7,1.04
3,PS,80000,4.69 ± 0.02,80000,0.0,1.07
4,PS,156000,3.31 ± 0.03,153000,- 1.9,1.06
5,PS,200000,3.00 ± 0.03,183000,- 8.5,1.06
6,BEN,78,200.0,73,- 6.4,
