Repository: ProgramPhantom/ChemistryExtract

# Chemstractor 🧪

```text
   ________                                         __             
  / ____/ /_  ___  ____ ___  _______________ ______/ /_____  _____ 
 / /   / __ \/ _ \/ __ `__ \/ ___/ ___/ ___/ __ `/ __/ __ \/ ___/ 
/ /___/ / / /  __/ / / / / (__  |__  ) /  / /_/ / /_/ /_/ / /     
\____/_/ /_/\___/_/ /_/ /_/____/____/_/   \__,_/\__/\____/_/      

           .---.
          |     |                 🧪 Chemstractor v0.1.0
          |     |                 Chemistry Table & Metadata Extraction
          |     |                 
         /       \                Powered by Docling & LLMs
        /    o    \               
       /  o     o  \              
      /_____________\             
```

**Chemstractor** is an automated pipeline and command-line tool for extracting, categorising, interpreting, and synthesising chemistry table data and metadata from scientific publications. Combining document layout parsing (**Docling**) with Large Language Models (**Google Gemini** or local **Ollama**), Chemstractor turns complex PDF literature into structured, homogenised datasets and Excel reports.

---

## ✨ Key Features

- **📄 Document Layout Extraction**: Uses **Docling** to parse PDF structures into Markdown and extract tables into CSV and formatted text files.
- **🏷️ Table Categorisation**: Automatically classifies extracted tables (e.g. reaction conditions, physical parameters, screening results) using configured LLMs.
- **📝 Metadata & Condition Summarisation**: Extracts paper metadata (title, authors, DOI) and synthesises experimental reaction parameters, yields, and formulations.
- **🔬 Parameter Interpretation**: Extracts and interprets specialised chemical coefficients, such as **Flory-Huggins** interaction parameters and **Mark-Houwink** parameters.
- **🔄 Data Combination & Homogenisation**: Standardises chemical names (solvents & polymers) across multiple papers, generates combined datasets, and plots summary diagrams (e.g., Sankey flowcharts).
- **📥 Paper Downloader**: Bulk downloads open-access research papers from **OpenAlex** via keyword or semantic search.
- **📊 Excel Reporting**: Compiles extractions into structured, multi-sheet Excel workbooks (`.xlsx`).
- **⚖️ Pipeline Validation**: Benchmark extraction accuracy against ground-truth validation datasets.

---

### 1. Prerequisites

- **Python 3.10** or higher
- **Git**
- **Ollama** *(Optional — required only for offline/local model execution)*

### 3. Environment Configuration

Create a `.env` file in the root directory to configure your API credentials for online models (Google Gemini):

```env
API_KEY=your_gemini_api_key_here
```

> [!NOTE]
> If you are using local models via Ollama (e.g. `gemma4:31b`), ensure the Ollama application or daemon is running (`ollama serve`) and pull the target model (`ollama pull gemma4:31b`).

---

## 🚀 Quick Start Tutorial

Here is a quick walkthrough showing how to download scientific papers, extract data, interpret results, and build a unified dataset.

### Step 1: Download Scientific Papers (Optional)
Fetch 5 Open Access papers on polymer solutions from OpenAlex:
```bash
python src/chemstractor/main.py download "polymer solution viscosity" --limit 5 -n test_papers
```

### Step 3: Batch Process a Folder of PDFs
Process an entire directory of PDFs into individual structured output folders:
```bash
python src/chemstractor/main.py process_all path/to/pdf_dir output_parent_dir --model gemini-2.5-flash --all
```

### Step 4: Combine & Homogenise Data Across Papers
Homogenise chemical names and aggregate parameter tables across all processed papers into an Excel workbook:
```bash
python src/chemstractor/main.py combine output_parent_dir -o report.xlsx --model gemini-2.5-flash
```

---

## 📂 Output Folder Structure

When processing a PDF, Chemstractor outputs a structured folder containing raw extractions, classified tables, and AI summaries:

```text
[Output Directory]/
└── 📂 [paper_name]/
    ├── 📂 extract/
    │   ├── 📄 clean_[filename].pdf      # Clean copy of original PDF
    │   ├── 📄 output.md                 # Markdown parsed by Docling
    │   ├── 📄 output_clean.md           # Cleaned document content
    │   ├── 📄 log_[filename].log        # Processing timing & log output
    │   └── 📂 tables/
    │       ├── 📊 table1.csv            # Raw table CSV format
    │       └── 📄 table1.txt            # Formatted text table
    ├── 📂 categorisation/
    │   └── 📄 table1.json               # Table classification tag
    ├── 📂 interpretation/
    │   ├── 📄 flory_interpretation.json # Flory interaction parameters
    │   └── 📄 mh_interpretation.json    # Mark-Houwink parameters
    └── 📂 summary/
        ├── 📄 summary.json              # Extracted metadata & condition summary
        └── 📊 tables_summary.csv        # Tabular condition summary
```

---

File: case_studies/large_run_2/2015 - All Polymer Diffusion Regimes Covered by Combining Field-Cycling and Field Gradient NMR/extract/tables/csv/table1.csv
,property,PDMS 232k ( T = 389 K),PDMS 232k ( T = 389 K),PDMS 232k ( T = 389 K),PDMS 232k ( T = 389 K),PB 196k ( T = 391 K),PB 196k ( T = 391 K),PB 196k ( T = 391 K),PB 196k ( T = 391 K)
0,τ 1 [ms],20,,,,43,,,
1,D [m 2 s - 1 ],1.3 × 10 -,14,,,1.8 × 10 - 15,,,
2,⟨ r 2 ( τ 1 ) ⟩ [nm 2 ],1500,,,,450,,,
3,⟨ R 0 2 ⟩ [nm 2 ],1100,,,,1700,,,
4,,ex,imental (present work),fro,lite ure,experimental (present work),fro,lite,ure
5,a 0 [nm],4.8,,7.9,7.2,3.2,,3.2,4.4
6,b [nm],1.6,,1.3,,0.5,,1.0,
7,M 0 = [g mol - 1 ],381,,,,113,,,
8,M e = [g mol - 1 ],12k,,,,1.9k,,,
9,N e = M / M e,31,,,,17,,,
10,N = M / M 0,609,,,,1735,,,
11,T g [K],150,,,,"180, 177,",175,,
12,n s [10 28 m - 3 ],4.70,,,,5.75,,,
