Repository: ProgramPhantom/ChemistryExtract

# Chemstractor 🧪

```text
   ________                                         __             
  / ____/ /_  ___  ____ ___  _______________ ______/ /_____  _____ 
 / /   / __ \/ _ \/ __ `__ \/ ___/ ___/ ___/ __ `/ __/ __ \/ ___/ 
/ /___/ / / /  __/ / / / / (__  |__  ) /  / /_/ / /_/ /_/ / /     
\____/_/ /_/\___/_/ /_/ /_/____/____/_/   \__,_/\__/\____/_/      

           .---.
          |     |                 🧪 Chemstractor v0.1.0
          |     |                 Chemistry Table & Metadata Extraction
          |     |                 
         /       \                Powered by Docling & LLMs
        /    o    \               
       /  o     o  \              
      /_____________\             
```

**Chemstractor** is an automated pipeline and command-line tool for extracting, categorising, interpreting, and synthesising chemistry table data and metadata from scientific publications. Combining document layout parsing (**Docling**) with Large Language Models (**Google Gemini** or local **Ollama**), Chemstractor turns complex PDF literature into structured, homogenised datasets and Excel reports.

---

## ✨ Key Features

- **📄 Document Layout Extraction**: Uses **Docling** to parse PDF structures into Markdown and extract tables into CSV and formatted text files.
- **🏷️ Table Categorisation**: Automatically classifies extracted tables (e.g. reaction conditions, physical parameters, screening results) using configured LLMs.
- **📝 Metadata & Condition Summarisation**: Extracts paper metadata (title, authors, DOI) and synthesises experimental reaction parameters, yields, and formulations.
- **🔬 Parameter Interpretation**: Extracts and interprets specialised chemical coefficients, such as **Flory-Huggins** interaction parameters and **Mark-Houwink** parameters.
- **🔄 Data Combination & Homogenisation**: Standardises chemical names (solvents & polymers) across multiple papers, generates combined datasets, and plots summary diagrams (e.g., Sankey flowcharts).
- **📥 Paper Downloader**: Bulk downloads open-access research papers from **OpenAlex** via keyword or semantic search.
- **📊 Excel Reporting**: Compiles extractions into structured, multi-sheet Excel workbooks (`.xlsx`).
- **⚖️ Pipeline Validation**: Benchmark extraction accuracy against ground-truth validation datasets.

---

### 1. Prerequisites

- **Python 3.10** or higher
- **Git**
- **Ollama** *(Optional — required only for offline/local model execution)*

### 3. Environment Configuration

Create a `.env` file in the root directory to configure your API credentials for online models (Google Gemini):

```env
API_KEY=your_gemini_api_key_here
```

> [!NOTE]
> If you are using local models via Ollama (e.g. `gemma4:31b`), ensure the Ollama application or daemon is running (`ollama serve`) and pull the target model (`ollama pull gemma4:31b`).

---

## 🚀 Quick Start Tutorial

Here is a quick walkthrough showing how to download scientific papers, extract data, interpret results, and build a unified dataset.

### Step 1: Download Scientific Papers (Optional)
Fetch 5 Open Access papers on polymer solutions from OpenAlex:
```bash
python src/chemstractor/main.py download "polymer solution viscosity" --limit 5 -n test_papers
```

### Step 3: Batch Process a Folder of PDFs
Process an entire directory of PDFs into individual structured output folders:
```bash
python src/chemstractor/main.py process_all path/to/pdf_dir output_parent_dir --model gemini-2.5-flash --all
```

### Step 4: Combine & Homogenise Data Across Papers
Homogenise chemical names and aggregate parameter tables across all processed papers into an Excel workbook:
```bash
python src/chemstractor/main.py combine output_parent_dir -o report.xlsx --model gemini-2.5-flash
```

---

## 📂 Output Folder Structure

When processing a PDF, Chemstractor outputs a structured folder containing raw extractions, classified tables, and AI summaries:

```text
[Output Directory]/
└── 📂 [paper_name]/
    ├── 📂 extract/
    │   ├── 📄 clean_[filename].pdf      # Clean copy of original PDF
    │   ├── 📄 output.md                 # Markdown parsed by Docling
    │   ├── 📄 output_clean.md           # Cleaned document content
    │   ├── 📄 log_[filename].log        # Processing timing & log output
    │   └── 📂 tables/
    │       ├── 📊 table1.csv            # Raw table CSV format
    │       └── 📄 table1.txt            # Formatted text table
    ├── 📂 categorisation/
    │   └── 📄 table1.json               # Table classification tag
    ├── 📂 interpretation/
    │   ├── 📄 flory_interpretation.json # Flory interaction parameters
    │   └── 📄 mh_interpretation.json    # Mark-Houwink parameters
    └── 📂 summary/
        ├── 📄 summary.json              # Extracted metadata & condition summary
        └── 📊 tables_summary.csv        # Tabular condition summary
```

---

File: case_studies/large_run_2/2016 - Diffusion-ordered spectroscopy nmr an all-in-one tool to simultaneously follow side-reactions, livingness and molar masses of polymethylmethacrylate by nitroxide mediated polymerisation/extract/tables/csv/table1.csv
,Sample..Name,Time.(min),NMR.Conversion %.,SEC.M w.(g mol - 1 ),SEC..Đ,NMR DOSY.D × 10 10 a (m 2 s - 1 ).,NMR DOSY.M w b (g.PMMA,NMR DOSY.M w b (g.PS
0,PMMA,10,28.8,13 800,1.60,1.13,15 500,15 800
1,,60,27.9,14 600,1.43,1.14,15 200,15 200
2,,120,27.9,15 000,1.40,1.15,15 000,15 000
3,,150,27.7,13 500,1.63,1.15,15 000,15 000
4,,180,28.8,13 500,1.56,1.14,15 200,15 200
5,,240,28.3,16 800,1.30,1.08,16 900,16 900
6,P(MMA- co -S),10,7.5,3900,1.68,2.28,4680,4100
7,,60,15.7,6900,1.26,1.90,6430,5900
8,,120,22.7,8500,1.26,1.45,10 300,9700
9,,150,26.7,9500,1.23,1.37,11 300,10 800
10,,180,30.8,10 300,1.24,1.32,12 000,11 600
11,,240,36.7,12 600,1.19,1.16,15 200,14 700
12,P(MMA- b -BA),30,0,16 400,1.34,1.10,16 600,16 600
13,,60,0,16 400,1.35,1.09,16 800,16 800
14,,150,0,16 750,1.34,1.12,16 200,16 200
15,,240,1.4,18 300,1.29,1.09,16 800,16 800
16,P(MMA- co -S)- b -PBA,30,7.5,15 300,1.18,1.13,15 800,15 800
17,,60,12.2,17 700,1.18,1.05,17 900,17 800
18,,150,30.4,25 000,1.20,0.87,25 000,25 300
19,,240,42.8,32 900,1.18,0.76,31 000,32 600
