Repository: ProgramPhantom/ChemistryExtract

# Chemstractor 🧪

```text
   ________                                         __             
  / ____/ /_  ___  ____ ___  _______________ ______/ /_____  _____ 
 / /   / __ \/ _ \/ __ `__ \/ ___/ ___/ ___/ __ `/ __/ __ \/ ___/ 
/ /___/ / / /  __/ / / / / (__  |__  ) /  / /_/ / /_/ /_/ / /     
\____/_/ /_/\___/_/ /_/ /_/____/____/_/   \__,_/\__/\____/_/      

           .---.
          |     |                 🧪 Chemstractor v0.1.0
          |     |                 Chemistry Table & Metadata Extraction
          |     |                 
         /       \                Powered by Docling & LLMs
        /    o    \               
       /  o     o  \              
      /_____________\             
```

**Chemstractor** is an automated pipeline and command-line tool for extracting, categorising, interpreting, and synthesising chemistry table data and metadata from scientific publications. Combining document layout parsing (**Docling**) with Large Language Models (**Google Gemini** or local **Ollama**), Chemstractor turns complex PDF literature into structured, homogenised datasets and Excel reports.

---

## ✨ Key Features

- **📄 Document Layout Extraction**: Uses **Docling** to parse PDF structures into Markdown and extract tables into CSV and formatted text files.
- **🏷️ Table Categorisation**: Automatically classifies extracted tables (e.g. reaction conditions, physical parameters, screening results) using configured LLMs.
- **📝 Metadata & Condition Summarisation**: Extracts paper metadata (title, authors, DOI) and synthesises experimental reaction parameters, yields, and formulations.
- **🔬 Parameter Interpretation**: Extracts and interprets specialised chemical coefficients, such as **Flory-Huggins** interaction parameters and **Mark-Houwink** parameters.
- **🔄 Data Combination & Homogenisation**: Standardises chemical names (solvents & polymers) across multiple papers, generates combined datasets, and plots summary diagrams (e.g., Sankey flowcharts).
- **📥 Paper Downloader**: Bulk downloads open-access research papers from **OpenAlex** via keyword or semantic search.
- **📊 Excel Reporting**: Compiles extractions into structured, multi-sheet Excel workbooks (`.xlsx`).
- **⚖️ Pipeline Validation**: Benchmark extraction accuracy against ground-truth validation datasets.

---

### 1. Prerequisites

- **Python 3.10** or higher
- **Git**
- **Ollama** *(Optional — required only for offline/local model execution)*

### 3. Environment Configuration

Create a `.env` file in the root directory to configure your API credentials for online models (Google Gemini):

```env
API_KEY=your_gemini_api_key_here
```

> [!NOTE]
> If you are using local models via Ollama (e.g. `gemma4:31b`), ensure the Ollama application or daemon is running (`ollama serve`) and pull the target model (`ollama pull gemma4:31b`).

---

## 🚀 Quick Start Tutorial

Here is a quick walkthrough showing how to download scientific papers, extract data, interpret results, and build a unified dataset.

### Step 1: Download Scientific Papers (Optional)
Fetch 5 Open Access papers on polymer solutions from OpenAlex:
```bash
python src/chemstractor/main.py download "polymer solution viscosity" --limit 5 -n test_papers
```

### Step 3: Batch Process a Folder of PDFs
Process an entire directory of PDFs into individual structured output folders:
```bash
python src/chemstractor/main.py process_all path/to/pdf_dir output_parent_dir --model gemini-2.5-flash --all
```

### Step 4: Combine & Homogenise Data Across Papers
Homogenise chemical names and aggregate parameter tables across all processed papers into an Excel workbook:
```bash
python src/chemstractor/main.py combine output_parent_dir -o report.xlsx --model gemini-2.5-flash
```

---

## 📂 Output Folder Structure

When processing a PDF, Chemstractor outputs a structured folder containing raw extractions, classified tables, and AI summaries:

```text
[Output Directory]/
└── 📂 [paper_name]/
    ├── 📂 extract/
    │   ├── 📄 clean_[filename].pdf      # Clean copy of original PDF
    │   ├── 📄 output.md                 # Markdown parsed by Docling
    │   ├── 📄 output_clean.md           # Cleaned document content
    │   ├── 📄 log_[filename].log        # Processing timing & log output
    │   └── 📂 tables/
    │       ├── 📊 table1.csv            # Raw table CSV format
    │       └── 📄 table1.txt            # Formatted text table
    ├── 📂 categorisation/
    │   └── 📄 table1.json               # Table classification tag
    ├── 📂 interpretation/
    │   ├── 📄 flory_interpretation.json # Flory interaction parameters
    │   └── 📄 mh_interpretation.json    # Mark-Houwink parameters
    └── 📂 summary/
        ├── 📄 summary.json              # Extracted metadata & condition summary
        └── 📊 tables_summary.csv        # Tabular condition summary
```

---

File: case_studies/large_run_2/2020 - A multivariate approach to invesigate the NMR CPMG pulse sequence for analysing low MW species in polymers/extract/tables/csv/table5.csv
,Run #.Run #,Factors.d1 (s).d1 (s),Factors.τ E ( μ s).τ E ( μ s),Factors.n.n,Factors.MWPS(Da).MWPS(Da),Factors.PS wt%.PS wt%,Responses.SNR H3 (decrease %).SNR H3 (decrease %),Responses.PS area (signal left %).Arom,Responses.PS area (signal left %).Aliph,Responses.DMT/TMB ratio (variation %).DMT/TMB ratio (variation %)
0,1,2,100,120,"629,500",5,58.5,96.6,73.5,- 3.2
1,2,8,150,120,"68,900",10,22.2,90.2,61.7,1.2
2,3,10,300,520,"68,900",7.5,34.0,45.4,5.3,1.2
3,4,20,100,320,"30,300",7.5,13.3,85.0,46.8,2.0
4,5,2,400,320,"220,500",7.5,43.3,51.0,6.7,4.3
5,6,20,400,120,"220,500",7.5,40.1,78.8,31.4,- 1.3
6,7,15,200,620,"220,500",10,55.7,48.4,5.8,20.2
7,8,10,350,320,"629,500",7.5,37.5,53.9,6.6,- 1.6
8,9,2,550,620,"629,500",5,70.1,20.1,1.4,- 6.4
9,10,20,600,320,"30,300",10,46.5,38.3,3.8,- 8.1
10,11,10,640,520,"220,500",7.5,55.0,18.3,1.3,- 20.0
11,12,10,200,420,"220,500",5,44.3,64.2,17.4,2.7
12,13,20,640,320,"629,500",5,66.4,35.7,3.0,- 5.0
13,14,10,200,420,"220,500",5,44.2,64.0,17.3,2.4
14,15,20,400,120,"220,500",7.5,35.8,77.3,30.7,- 0.6
15,16,8,640,120,"30,300",5,33.7,70.2,24.3,1.3
16,17,20,100,220,"629,500",10,42.7,86.1,43.6,- 5.2
17,18,20,450,620,"30,300",5,47.2,28.6,2.6,1.1
18,19,2,100,620,"30,300",7.5,17.8,73.1,24.7,8.0
19,20,2,100,520,"629,500",10,31.6,68.2,16.0,4.3
20,21,20,100,620,"629,500",5,46.3,71.2,20.6,- 4.8
21,22,20,600,620,"629,500",10,64.4,11.4,1.2,- 34.5
22,23,10,640,520,"220,500",7.5,49.9,18.4,1.4,- 18.8
23,24,20,100,620,"220,500",5,40.8,71.4,22.5,- 4.0
24,25,15,640,220,"68,900",7.5,40.3,47.6,6.6,- 4.2
25,26,10,350,320,"629,500",7.5,37.0,53.4,6.0,- 0.2
26,27,2,400,320,"220,500",7.5,40.2,50.9,6.4,3.7
27,28,10,250,520,"629,500",5,23.1,50.6,7.1,1.8
28,29,2,550,620,"30,300",10,38.3,19.0,1.3,- 4.1
29,30,2,640,120,"629,500",10,41.8,59.9,10.5,4.0
30,31,2,100,120,"30,300",5,31.0,95.1,75.9,6.6
