Repository: ProgramPhantom/ChemistryExtract

# Chemstractor 🧪

```text
   ________                                         __             
  / ____/ /_  ___  ____ ___  _______________ ______/ /_____  _____ 
 / /   / __ \/ _ \/ __ `__ \/ ___/ ___/ ___/ __ `/ __/ __ \/ ___/ 
/ /___/ / / /  __/ / / / / (__  |__  ) /  / /_/ / /_/ /_/ / /     
\____/_/ /_/\___/_/ /_/ /_/____/____/_/   \__,_/\__/\____/_/      

           .---.
          |     |                 🧪 Chemstractor v0.1.0
          |     |                 Chemistry Table & Metadata Extraction
          |     |                 
         /       \                Powered by Docling & LLMs
        /    o    \               
       /  o     o  \              
      /_____________\             
```

**Chemstractor** is an automated pipeline and command-line tool for extracting, categorising, interpreting, and synthesising chemistry table data and metadata from scientific publications. Combining document layout parsing (**Docling**) with Large Language Models (**Google Gemini** or local **Ollama**), Chemstractor turns complex PDF literature into structured, homogenised datasets and Excel reports.

---

## ✨ Key Features

- **📄 Document Layout Extraction**: Uses **Docling** to parse PDF structures into Markdown and extract tables into CSV and formatted text files.
- **🏷️ Table Categorisation**: Automatically classifies extracted tables (e.g. reaction conditions, physical parameters, screening results) using configured LLMs.
- **📝 Metadata & Condition Summarisation**: Extracts paper metadata (title, authors, DOI) and synthesises experimental reaction parameters, yields, and formulations.
- **🔬 Parameter Interpretation**: Extracts and interprets specialised chemical coefficients, such as **Flory-Huggins** interaction parameters and **Mark-Houwink** parameters.
- **🔄 Data Combination & Homogenisation**: Standardises chemical names (solvents & polymers) across multiple papers, generates combined datasets, and plots summary diagrams (e.g., Sankey flowcharts).
- **📥 Paper Downloader**: Bulk downloads open-access research papers from **OpenAlex** via keyword or semantic search.
- **📊 Excel Reporting**: Compiles extractions into structured, multi-sheet Excel workbooks (`.xlsx`).
- **⚖️ Pipeline Validation**: Benchmark extraction accuracy against ground-truth validation datasets.

---

### 1. Prerequisites

- **Python 3.10** or higher
- **Git**
- **Ollama** *(Optional — required only for offline/local model execution)*

### 3. Environment Configuration

Create a `.env` file in the root directory to configure your API credentials for online models (Google Gemini):

```env
API_KEY=your_gemini_api_key_here
```

> [!NOTE]
> If you are using local models via Ollama (e.g. `gemma4:31b`), ensure the Ollama application or daemon is running (`ollama serve`) and pull the target model (`ollama pull gemma4:31b`).

---

## 🚀 Quick Start Tutorial

Here is a quick walkthrough showing how to download scientific papers, extract data, interpret results, and build a unified dataset.

### Step 1: Download Scientific Papers (Optional)
Fetch 5 Open Access papers on polymer solutions from OpenAlex:
```bash
python src/chemstractor/main.py download "polymer solution viscosity" --limit 5 -n test_papers
```

### Step 3: Batch Process a Folder of PDFs
Process an entire directory of PDFs into individual structured output folders:
```bash
python src/chemstractor/main.py process_all path/to/pdf_dir output_parent_dir --model gemini-2.5-flash --all
```

### Step 4: Combine & Homogenise Data Across Papers
Homogenise chemical names and aggregate parameter tables across all processed papers into an Excel workbook:
```bash
python src/chemstractor/main.py combine output_parent_dir -o report.xlsx --model gemini-2.5-flash
```

---

## 📂 Output Folder Structure

When processing a PDF, Chemstractor outputs a structured folder containing raw extractions, classified tables, and AI summaries:

```text
[Output Directory]/
└── 📂 [paper_name]/
    ├── 📂 extract/
    │   ├── 📄 clean_[filename].pdf      # Clean copy of original PDF
    │   ├── 📄 output.md                 # Markdown parsed by Docling
    │   ├── 📄 output_clean.md           # Cleaned document content
    │   ├── 📄 log_[filename].log        # Processing timing & log output
    │   └── 📂 tables/
    │       ├── 📊 table1.csv            # Raw table CSV format
    │       └── 📄 table1.txt            # Formatted text table
    ├── 📂 categorisation/
    │   └── 📄 table1.json               # Table classification tag
    ├── 📂 interpretation/
    │   ├── 📄 flory_interpretation.json # Flory interaction parameters
    │   └── 📄 mh_interpretation.json    # Mark-Houwink parameters
    └── 📂 summary/
        ├── 📄 summary.json              # Extracted metadata & condition summary
        └── 📊 tables_summary.csv        # Tabular condition summary
```

---

File: case_studies/large_run_2/2022 - Molar Mass Distribution and Chemical Composition Distribution of PS‑b‑PMMA Block Copolymers Determined by Diffusion Ordered Spectroscopy/extract/tables/csv/table3.csv
,,,copolymer,copolymer,copolymer,PS signals,PS signals,PS signals,PMMA signals,PMMA signals,PMMA signals
0,PS- b -PMMA,method,M n,M w,PDI,M T n,M T w,PDI,M T n,M T w,PDI
1,pp50k,SEC-UV-RI,45500,48600,1.07,,,,,,
2,,DOSY-ILT,42200,44500,1.05,39900,42400,1.06,45200,46800,1.03
3,pp81k,SEC-UV-RI,82500,88200,1.07,,,,,,
4,,DOSY-ILT,81100,89400,1.10,75200,86300,1.15,85900,91700,1.07
5,pp84k,SEC-UV-RI,78600,84300,1.07,,,,,,
6,,DOSY-ILT,79200,84800,1.07,77200,83000,1.07,82700,87900,1.06
7,pp108k,SEC-UV-RI,85900,97900,1.14,,,,,,
8,,DOSY-ILT,94400,102000,1.08,97000,105000,1.08,90900,100000,1.10
9,a DOSY signals of the PS and PMMA blocks were analyzed independently to determine the true molar mass distribution of the copolymers.,a DOSY signals of the PS and PMMA blocks were analyzed independently to determine the true molar mass distribution of the copolymers.,a DOSY signals of the PS and PMMA blocks were analyzed independently to determine the true molar mass distribution of the copolymers.,a DOSY signals of the PS and PMMA blocks were analyzed independently to determine the true molar mass distribution of the copolymers.,a DOSY signals of the PS and PMMA blocks were analyzed independently to determine the true molar mass distribution of the copolymers.,a DOSY signals of the PS and PMMA blocks were analyzed independently to determine the true molar mass distribution of the copolymers.,a DOSY signals of the PS and PMMA blocks were analyzed independently to determine the true molar mass distribution of the copolymers.,a DOSY signals of the PS and PMMA blocks were analyzed independently to determine the true molar mass distribution of the copolymers.,a DOSY signals of the PS and PMMA blocks were analyzed independently to determine the true molar mass distribution of the copolymers.,a DOSY signals of the PS and PMMA blocks were analyzed independently to determine the true molar mass distribution of the copolymers.,a DOSY signals of the PS and PMMA blocks were analyzed independently to determine the true molar mass distribution of the copolymers.
