Repository: ProgramPhantom/ChemistryExtract

# Chemstractor 🧪

```text
   ________                                         __             
  / ____/ /_  ___  ____ ___  _______________ ______/ /_____  _____ 
 / /   / __ \/ _ \/ __ `__ \/ ___/ ___/ ___/ __ `/ __/ __ \/ ___/ 
/ /___/ / / /  __/ / / / / (__  |__  ) /  / /_/ / /_/ /_/ / /     
\____/_/ /_/\___/_/ /_/ /_/____/____/_/   \__,_/\__/\____/_/      

           .---.
          |     |                 🧪 Chemstractor v0.1.0
          |     |                 Chemistry Table & Metadata Extraction
          |     |                 
         /       \                Powered by Docling & LLMs
        /    o    \               
       /  o     o  \              
      /_____________\             
```

**Chemstractor** is an automated pipeline and command-line tool for extracting, categorising, interpreting, and synthesising chemistry table data and metadata from scientific publications. Combining document layout parsing (**Docling**) with Large Language Models (**Google Gemini** or local **Ollama**), Chemstractor turns complex PDF literature into structured, homogenised datasets and Excel reports.

---

## ✨ Key Features

- **📄 Document Layout Extraction**: Uses **Docling** to parse PDF structures into Markdown and extract tables into CSV and formatted text files.
- **🏷️ Table Categorisation**: Automatically classifies extracted tables (e.g. reaction conditions, physical parameters, screening results) using configured LLMs.
- **📝 Metadata & Condition Summarisation**: Extracts paper metadata (title, authors, DOI) and synthesises experimental reaction parameters, yields, and formulations.
- **🔬 Parameter Interpretation**: Extracts and interprets specialised chemical coefficients, such as **Flory-Huggins** interaction parameters and **Mark-Houwink** parameters.
- **🔄 Data Combination & Homogenisation**: Standardises chemical names (solvents & polymers) across multiple papers, generates combined datasets, and plots summary diagrams (e.g., Sankey flowcharts).
- **📥 Paper Downloader**: Bulk downloads open-access research papers from **OpenAlex** via keyword or semantic search.
- **📊 Excel Reporting**: Compiles extractions into structured, multi-sheet Excel workbooks (`.xlsx`).
- **⚖️ Pipeline Validation**: Benchmark extraction accuracy against ground-truth validation datasets.

---

### 1. Prerequisites

- **Python 3.10** or higher
- **Git**
- **Ollama** *(Optional — required only for offline/local model execution)*

### 3. Environment Configuration

Create a `.env` file in the root directory to configure your API credentials for online models (Google Gemini):

```env
API_KEY=your_gemini_api_key_here
```

> [!NOTE]
> If you are using local models via Ollama (e.g. `gemma4:31b`), ensure the Ollama application or daemon is running (`ollama serve`) and pull the target model (`ollama pull gemma4:31b`).

---

## 🚀 Quick Start Tutorial

Here is a quick walkthrough showing how to download scientific papers, extract data, interpret results, and build a unified dataset.

### Step 1: Download Scientific Papers (Optional)
Fetch 5 Open Access papers on polymer solutions from OpenAlex:
```bash
python src/chemstractor/main.py download "polymer solution viscosity" --limit 5 -n test_papers
```

### Step 3: Batch Process a Folder of PDFs
Process an entire directory of PDFs into individual structured output folders:
```bash
python src/chemstractor/main.py process_all path/to/pdf_dir output_parent_dir --model gemini-2.5-flash --all
```

### Step 4: Combine & Homogenise Data Across Papers
Homogenise chemical names and aggregate parameter tables across all processed papers into an Excel workbook:
```bash
python src/chemstractor/main.py combine output_parent_dir -o report.xlsx --model gemini-2.5-flash
```

---

## 📂 Output Folder Structure

When processing a PDF, Chemstractor outputs a structured folder containing raw extractions, classified tables, and AI summaries:

```text
[Output Directory]/
└── 📂 [paper_name]/
    ├── 📂 extract/
    │   ├── 📄 clean_[filename].pdf      # Clean copy of original PDF
    │   ├── 📄 output.md                 # Markdown parsed by Docling
    │   ├── 📄 output_clean.md           # Cleaned document content
    │   ├── 📄 log_[filename].log        # Processing timing & log output
    │   └── 📂 tables/
    │       ├── 📊 table1.csv            # Raw table CSV format
    │       └── 📄 table1.txt            # Formatted text table
    ├── 📂 categorisation/
    │   └── 📄 table1.json               # Table classification tag
    ├── 📂 interpretation/
    │   ├── 📄 flory_interpretation.json # Flory interaction parameters
    │   └── 📄 mh_interpretation.json    # Mark-Houwink parameters
    └── 📂 summary/
        ├── 📄 summary.json              # Extracted metadata & condition summary
        └── 📊 tables_summary.csv        # Tabular condition summary
```

---

File: case_studies/large_run_2/2024 - Tratz - Potential of Benchtop NMR for the Determination of Polymer Molar/extract/tables/csv/table2.csv
,Sample,Method,M w [g · mol - 1 ],Rel. Diff. [%],M n [g · mol - 1 ],Rel. Diff. [%],Ð
0,PS10k,SEC,9 460,-,9 220,-,1.03
1,,NMR / monoexp.,9 790,3.49,9 790,6.18,1.00
2,,NMR / ILT,9 720,2.75,9 624,4.38,1.01
3,PS17k,SEC,17 300,-,16 900,-,1.03
4,,NMR / monoexp.,17 000,- 1.73,17 000,0.59,1.00
5,,NMR / ILT,19 000,9.83,18 700,10.65,1.02
6,PS63k,SEC,62 600,-,58 500,-,1.03
7,,NMR / monoexp.,61 200,- 2.24,61 200,4.62,1.00
8,,NMR / ILT,63 700,1.76,61 400,4.96,1.04
9,PS123k,SEC,123 000,-,117 000,-,1.05
10,,NMR / monoexp.,117 000,- 4.88,117 000,0.00,1.00
11,,NMR / ILT,116 000,- 5.69,113 000,- 3.41,1.03
12,PS271k,SEC,271 000,-,260 000,-,1.04
13,,NMR / monoexp.,244 000,- 9.96,244 000,- 6.15,1.00
14,,NMR / ILT,269 000,- 0.74,256 000,- 1.54,1.05
15,PS516k,SEC,516 000,-,451 000,-,1.14
16,,NMR / monoexp.,445 000,- 13.76,445 000,- 1.33,1.00
17,,NMR / ILT,510 000,- 1.16,473 000,4.88,1.08
18,PS931k,SEC,931 000,-,790 000,-,1.18
19,,NMR / monoexp.,938 000,0.64,938 000,18.61,1.00
20,,NMR / ILT,1 240 000,33.19,985 000,24.68,1.26

File: case_studies/large_run_2/2024 - Tratz - Potential of Benchtop NMR for the Determination of Polymer Molar/extract/tables/csv/table3.csv
,Sample name..,Monomodal components..M w,Monomodal components..X w,"Bimodal samples, blends of 2 monomodal components.SEC.M wi","Bimodal samples, blends of 2 monomodal components.SEC.X w","Bimodal samples, blends of 2 monomodal components.ILT.M wi","Bimodal samples, blends of 2 monomodal components.ILT.X w","Bimodal samples, blends of 2 monomodal components.biexp. fit.M wi","Bimodal samples, blends of 2 monomodal components.biexp. fit.X w"
0,PS271k/PS10k,10,50,9,53,10,49,9,55
1,,271,50,252,47,295,51,290,45
2,PS271k/PS10k,10,30,10,34,8,29,8,37
3,,271,70,256,66,276,71,252,63
4,PS271k/PS10k,10,70,10,71,10,65,9,72
5,,271,30,276,29,226,35,208,28
6,PS63k/PS17k,17,50,17,52,18,54,17,58
7,,63,50,63,48,72,46,67,42
8,PS17k/PS10k,10,50,9,45,6,92,13,96
9,,17,50,18,55,15,8,19,4

File: case_studies/large_run_2/2024 - Tratz - Potential of Benchtop NMR for the Determination of Polymer Molar/extract/tables/csv/table4.csv
,M w reference (SEC).M w reference (SEC),NMR 1 HLarmor frequency.NMR 1 HLarmor frequency,Copolymer.M w,Copolymer.M n,Copolymer.Ð,PS-equivalent.M w,PS-equivalent.M n,PS-equivalent.Ð,PMMA-equivalent.M w,PMMA-equivalent.M n,PMMA-equivalent.Ð
0,50,700 MHz,45,42,1.05,42,40,1.06,47,45,1.03
1,,90 MHz,49,48,1.02,48,46,1.03,51,50,1.02
2,81,700 MHz,89,81,1.10,86,75,1.15,92,86,1.07
3,,90 MHz,93,90,1.04,89,84,1.06,96,93,1.03
4,84,700 MHz,85,79,1.07,83,77,1.07,88,83,1.06
5,,90 MHz,91,88,1.03,82,80,1.02,100,97,1.03
6,108,700 MHz,102,94,1.08,105,97,1.08,100,91,1.10
7,,90 MHz,104,100,1.04,100,97,1.03,107,101,1.06
