Repository: ProgramPhantom/ChemistryExtract

# Chemstractor 🧪

```text
   ________                                         __             
  / ____/ /_  ___  ____ ___  _______________ ______/ /_____  _____ 
 / /   / __ \/ _ \/ __ `__ \/ ___/ ___/ ___/ __ `/ __/ __ \/ ___/ 
/ /___/ / / /  __/ / / / / (__  |__  ) /  / /_/ / /_/ /_/ / /     
\____/_/ /_/\___/_/ /_/ /_/____/____/_/   \__,_/\__/\____/_/      

           .---.
          |     |                 🧪 Chemstractor v0.1.0
          |     |                 Chemistry Table & Metadata Extraction
          |     |                 
         /       \                Powered by Docling & LLMs
        /    o    \               
       /  o     o  \              
      /_____________\             
```

**Chemstractor** is an automated pipeline and command-line tool for extracting, categorising, interpreting, and synthesising chemistry table data and metadata from scientific publications. Combining document layout parsing (**Docling**) with Large Language Models (**Google Gemini** or local **Ollama**), Chemstractor turns complex PDF literature into structured, homogenised datasets and Excel reports.

---

## ✨ Key Features

- **📄 Document Layout Extraction**: Uses **Docling** to parse PDF structures into Markdown and extract tables into CSV and formatted text files.
- **🏷️ Table Categorisation**: Automatically classifies extracted tables (e.g. reaction conditions, physical parameters, screening results) using configured LLMs.
- **📝 Metadata & Condition Summarisation**: Extracts paper metadata (title, authors, DOI) and synthesises experimental reaction parameters, yields, and formulations.
- **🔬 Parameter Interpretation**: Extracts and interprets specialised chemical coefficients, such as **Flory-Huggins** interaction parameters and **Mark-Houwink** parameters.
- **🔄 Data Combination & Homogenisation**: Standardises chemical names (solvents & polymers) across multiple papers, generates combined datasets, and plots summary diagrams (e.g., Sankey flowcharts).
- **📥 Paper Downloader**: Bulk downloads open-access research papers from **OpenAlex** via keyword or semantic search.
- **📊 Excel Reporting**: Compiles extractions into structured, multi-sheet Excel workbooks (`.xlsx`).
- **⚖️ Pipeline Validation**: Benchmark extraction accuracy against ground-truth validation datasets.

---

### 1. Prerequisites

- **Python 3.10** or higher
- **Git**
- **Ollama** *(Optional — required only for offline/local model execution)*

### 3. Environment Configuration

Create a `.env` file in the root directory to configure your API credentials for online models (Google Gemini):

```env
API_KEY=your_gemini_api_key_here
```

> [!NOTE]
> If you are using local models via Ollama (e.g. `gemma4:31b`), ensure the Ollama application or daemon is running (`ollama serve`) and pull the target model (`ollama pull gemma4:31b`).

---

## 🚀 Quick Start Tutorial

Here is a quick walkthrough showing how to download scientific papers, extract data, interpret results, and build a unified dataset.

### Step 1: Download Scientific Papers (Optional)
Fetch 5 Open Access papers on polymer solutions from OpenAlex:
```bash
python src/chemstractor/main.py download "polymer solution viscosity" --limit 5 -n test_papers
```

### Step 3: Batch Process a Folder of PDFs
Process an entire directory of PDFs into individual structured output folders:
```bash
python src/chemstractor/main.py process_all path/to/pdf_dir output_parent_dir --model gemini-2.5-flash --all
```

### Step 4: Combine & Homogenise Data Across Papers
Homogenise chemical names and aggregate parameter tables across all processed papers into an Excel workbook:
```bash
python src/chemstractor/main.py combine output_parent_dir -o report.xlsx --model gemini-2.5-flash
```

---

## 📂 Output Folder Structure

When processing a PDF, Chemstractor outputs a structured folder containing raw extractions, classified tables, and AI summaries:

```text
[Output Directory]/
└── 📂 [paper_name]/
    ├── 📂 extract/
    │   ├── 📄 clean_[filename].pdf      # Clean copy of original PDF
    │   ├── 📄 output.md                 # Markdown parsed by Docling
    │   ├── 📄 output_clean.md           # Cleaned document content
    │   ├── 📄 log_[filename].log        # Processing timing & log output
    │   └── 📂 tables/
    │       ├── 📊 table1.csv            # Raw table CSV format
    │       └── 📄 table1.txt            # Formatted text table
    ├── 📂 categorisation/
    │   └── 📄 table1.json               # Table classification tag
    ├── 📂 interpretation/
    │   ├── 📄 flory_interpretation.json # Flory interaction parameters
    │   └── 📄 mh_interpretation.json    # Mark-Houwink parameters
    └── 📂 summary/
        ├── 📄 summary.json              # Extracted metadata & condition summary
        └── 📊 tables_summary.csv        # Tabular condition summary
```

---

File: case_studies/large_run_2/List of Mark-Houwink Parameters BOOK APPENDIX/extract/tables/csv/table2.csv
,Polymer,Solvent,Temp (OC),K x 10 2 (m1!g),a,MW range (M x 10- 3 ),Re- mark,Ref
0,,,30,1.786,0.680,5-2000,,31
1,,,,1.20,0.714,17 _10 4,,17
2,,,,9.86,00499,0.56-17,,
3,,,,1.57,0.695,,B,35
4,,,60,0.797,0.75,,,36
5,,,68,1.528,0.691,,,15
6,,chloroform,25,0.716,0.76,100-2800,,37
7,,,30,1.36,0.708,24-10 4,,17
8,,,,11.1,0.502,0.16-24,,
9,,,,0049,0.796,,,38
10,,p-dioxane,30,2.241,0.655,5-100,,31
11,,MC,25,1.533,0.695,,,39
12,,,30,1.157,0.7l8,,,40
13,,MC/DCA,30,104,0.70,,D,41
14,,cyclohexane,34.5,8.3,0.50,,B,35
15,,,44.5,2.30,0.608,,B,
16,,cyclohexanone,40,3.02,0.643,,E,42
17,,MEK,30,1.79,0.642,,B,35
18,,DMF,20,2040,0.63,,,43
19,,,30,2.606,0.612,5-400,,31
20,,DMF+,60,1.30,0.662,,,44
21,,O.OlM LiBr,,,,,,
22,,DMF,135,2.80,0.606,,,45
23,,OCP,25,14.3,00488,,,46
24,,,90,1.2,0.70,,,28
25,,TCB,127,1.21,0.7l,,,47
26,,,130,0.895,0.727,,A,2
27,,,135,1.21,0.707,,,48
28,,,,1.72,0.67,,,49
29,,,140,1.90,0.655,,,50
30,,,,1.34,0.70,,,51
31,,,145,4.14,0.610,,,52
32,,,,3.53,0.617,,,
33,,,,1.75,0.67,,,53
34,,ODCB,87,1.0,0.73,,B,54
35,,,135,1.156,0.715,,,22
36,,,,1.38,0.70,2-900,,55
37,,,,4.87,0.606,,,56
38,,,,1.51,0.693,,,57
39,,,138,1.38,0.7,,F,58
40,,m-cresol,130,0.846,0.715,,B,59
41,,,135,2.02,0.65,4-200,,28
42,,cis-decalin,25,4.0,0.574,20-24000,B,60
43,,HFIP/,50,1.795,0.657,,,61
44,,toluene (2:8),,,,,,
45,,Pheno1!TCB (1:1),135,1.303,0.69,,,62
46,,CNP,208,1.86,0.657,,,63
47,PMS,THF,25,4.2,0.608,,,11
48,,TCB,135,1.61,0.672,,,48

File: case_studies/large_run_2/List of Mark-Houwink Parameters BOOK APPENDIX/extract/tables/csv/table4.csv
,Polymer,Solvent,Temp (OC),Kx 10 2 (mi!g),a,MW range (M x 10- 3,Re- mark,Ref
0,POMA,THF,25,5.556,0.560,,,14
1,PLMA,THF,25,0.73,0.69,,,81
2,PSMA,THF,30,0.90,0.67,,B,82
3,PMA,THF,25,0.388,0.82,,,83
4,,toluene,35,2.1,0.60,,,84
5,PtBA,THF,25,0.33,0.80,,H,85
6,Polyethylene,ODCB,l35,4.77,0.70,6-700,,56
7,,,,4.90,0.74,,,86
8,,,138,5.06,0.7,,F,58
9,,TCB,l35,5.50,0.704,,,87
10,,,,4.34,0.724,,,48
11,,,,9.54,0.64,,,49
12,,,,5.3,0.7,,F,88
13,HDPE,ODCB,135,5.05,0.693,10-1000,,57
14,,TCB,127,3.58,0.74,,,47
15,,,l30,3.92,0.725,,,89
16,,,135,9.54,0.64,,,90
17,,,,5.26,,,,88
18,,,,5.23,0.70 0.70,,,91
19,,,,7.1,0.67,,,92
20,,,,5.63,0.70,,,93
21,,,140,3.95,0.726,,,50
22,,,,3.23,0.735,,,94
23,,,145,1.73,0.784,,,52
24,,decalin,l35,4.17,0.71,,,95
25,,,,3.9,0.74,,,96
26,,,,4.6,0.73,,,91
27,,,l38,6.2,0.7,,F,97
28,,decane,120,6.98,0.65,,,95
29,LDPE LLDPE,ODCB TCB,135 145,5.06 5.91,0.70 0.69,0.2-200,,99 53
30,,TCB,l35,2.7,0.746,2.4-40,,58
31,Hydrogenated PB,,,,,,,
32,PP,,135,1.37,0.75,,,48
33,,TCB,,1.76,0.73,,,91
34,,ODCB,145 l35,1.56 1.0,0.76 0.78,,,53 86
35,,,,2.42,0.707,,B,98
36,,,,1.10,,,,
37,,,l35,1.10,0.80 0.80,,,99
38,,decalin,,,,,,"86, 91"
39,Polyisobutylene,THF,25,5,0.60,,H,100
40,,,40,6.47 5.79,0.593 0.593,0.73-67.6 0.82-80.4,A B,29
41,Polycarbonate,THF,25,3.99,0.77,,I,28
42,,,,4.9,0.67,7-270,,101
43,,,,4.12,0.69,10-300,,102
44,,toluene,35,3.18,0.680,,K,25
45,PB,,30,5.19,0.679 0.734,0.5-10 4,,17 21
46,,,68,2.888,0.753,,,
47,,,,2.103,,,,15

File: case_studies/large_run_2/List of Mark-Houwink Parameters BOOK APPENDIX/extract/tables/csv/table8.csv
,Polymer,Solvent,Temp (OC),Kx 10 2 (mUg),a,MW range (M x 10- 3,Re- mark ),Ref
0,Poly(N-vinylacetamide),Poly(N-vinylacetamide),,,,,,
1,,HP,30,16,0.52,,Q,22
2,Polyamic acid,DMAc,30,2.01,0.79,,R,23
3,"PEG,PEO",H 2 O,25,1.25,0.78,,,24
4,,,30,1.25,0.78,,,13
5,,LiN0 3,25,2.8,0.72,,N,19
6,,,35,3.48,0.70,,P,21
7,PEG,O.lN NaN0 3,35,10.1,0.58,,,25
8,PEO,,,3.47,0.70,,,
9,,0.42N NaOH,25,2.5,0.66,,,26
10,,p-dioxane,25,3.50,0.71,0.06-19,,27
11,,DMF,25,2.40,0.73,1-30,,
12,,,60,5.0,0.653,,A,3
13,,,,5.50,0.643,,A,4
14,,MeOH/H 2 0 (1:1),25,2.21,0.75,,B,5
15,PEG,MeCN/H 2 0 (2:8),35,87.3,0.60,,,25
16,PEO,,,2.45,0.73,,,
17,,MeOH/H 2 0 (2:8),25,3.4,0.75,,,28
18,PPG,benzene,30,3.241,0.686,1-4,,27
19,,toluene,30,0.447,0.920,0.8-4,,
20,,p-dioxane,30,2.247,0.715,1-4,,
21,,DMF,30,5.284,0.598,0.8-4,,
22,PYA,H 2 O,25,14.0,0.60,10-70,,29
23,,0.lNNaN0 3,35,13.3,0.56,l3-250,,30
24,Cellulose nitrate,THF,25,25.0,1.00,95-2300,,31
25,,,,82,1.0,DP < 1,S,"32,33"
26,,,,446,0.76,DP> 1,S,
27,,,,6.44,0.73,,T,34
28,Nitrocellulose,THF,25,3.21,0.83,,,35
29,Methyl cellulose,H 2 O,25,10.7,0.61,,0,36
30,Dextran,H 2 O,25,9.78,0.5,,,24
31,,O.lM NaCI,23,15.7,0.451,,U,37
32,,,25,l3.6,0.47,,,38
33,,O.lM NaN0 3,25,37,0.40,,V,39
34,,0.2MNaN0 3,,48.5,0.39,,,40
35,,0.2MNaN0 3 +,30,47.6,0.34,,,41
36,,0.025M KH 2 P0 4,,,,,,
37,,0.42N NaOH,25,12.0,0.48,,,26
38,,NaOH (0.005 N),25,18.0,0.438,,,42
39,,(0.0185 N),,18.5,0.431,,,
40,,(0.097 N),,15.8,0.451,,,
41,,(0.287 N),,12.4,0.474,,,
42,,(0.501 N),,13.2,0.478,,,
43,,(0.671 N),,14.7,0.465,,,
44,,(0.877 N),,15.1,0.464,,,
45,Branched dextran,MeOH/H O,,,,,,43
46,Pullulan,2 O.lM NaCI,25,103 1.79,0.25 0.67,,,38
47,,0.2MNaN0 3,,4.22,0.64,,,40
48,,0.025M KH 2 P0 4,30,1.70,0.72,,,41
