Repository: ProgramPhantom/ChemistryExtract

# Chemstractor 🧪

```text
   ________                                         __             
  / ____/ /_  ___  ____ ___  _______________ ______/ /_____  _____ 
 / /   / __ \/ _ \/ __ `__ \/ ___/ ___/ ___/ __ `/ __/ __ \/ ___/ 
/ /___/ / / /  __/ / / / / (__  |__  ) /  / /_/ / /_/ /_/ / /     
\____/_/ /_/\___/_/ /_/ /_/____/____/_/   \__,_/\__/\____/_/      

           .---.
          |     |                 🧪 Chemstractor v0.1.0
          |     |                 Chemistry Table & Metadata Extraction
          |     |                 
         /       \                Powered by Docling & LLMs
        /    o    \               
       /  o     o  \              
      /_____________\             
```

**Chemstractor** is an automated pipeline and command-line tool for extracting, categorising, interpreting, and synthesising chemistry table data and metadata from scientific publications. Combining document layout parsing (**Docling**) with Large Language Models (**Google Gemini** or local **Ollama**), Chemstractor turns complex PDF literature into structured, homogenised datasets and Excel reports.

---

## ✨ Key Features

- **📄 Document Layout Extraction**: Uses **Docling** to parse PDF structures into Markdown and extract tables into CSV and formatted text files.
- **🏷️ Table Categorisation**: Automatically classifies extracted tables (e.g. reaction conditions, physical parameters, screening results) using configured LLMs.
- **📝 Metadata & Condition Summarisation**: Extracts paper metadata (title, authors, DOI) and synthesises experimental reaction parameters, yields, and formulations.
- **🔬 Parameter Interpretation**: Extracts and interprets specialised chemical coefficients, such as **Flory-Huggins** interaction parameters and **Mark-Houwink** parameters.
- **🔄 Data Combination & Homogenisation**: Standardises chemical names (solvents & polymers) across multiple papers, generates combined datasets, and plots summary diagrams (e.g., Sankey flowcharts).
- **📥 Paper Downloader**: Bulk downloads open-access research papers from **OpenAlex** via keyword or semantic search.
- **📊 Excel Reporting**: Compiles extractions into structured, multi-sheet Excel workbooks (`.xlsx`).
- **⚖️ Pipeline Validation**: Benchmark extraction accuracy against ground-truth validation datasets.

---

### 1. Prerequisites

- **Python 3.10** or higher
- **Git**
- **Ollama** *(Optional — required only for offline/local model execution)*

### 3. Environment Configuration

Create a `.env` file in the root directory to configure your API credentials for online models (Google Gemini):

```env
API_KEY=your_gemini_api_key_here
```

> [!NOTE]
> If you are using local models via Ollama (e.g. `gemma4:31b`), ensure the Ollama application or daemon is running (`ollama serve`) and pull the target model (`ollama pull gemma4:31b`).

---

## 🚀 Quick Start Tutorial

Here is a quick walkthrough showing how to download scientific papers, extract data, interpret results, and build a unified dataset.

### Step 1: Download Scientific Papers (Optional)
Fetch 5 Open Access papers on polymer solutions from OpenAlex:
```bash
python src/chemstractor/main.py download "polymer solution viscosity" --limit 5 -n test_papers
```

### Step 3: Batch Process a Folder of PDFs
Process an entire directory of PDFs into individual structured output folders:
```bash
python src/chemstractor/main.py process_all path/to/pdf_dir output_parent_dir --model gemini-2.5-flash --all
```

### Step 4: Combine & Homogenise Data Across Papers
Homogenise chemical names and aggregate parameter tables across all processed papers into an Excel workbook:
```bash
python src/chemstractor/main.py combine output_parent_dir -o report.xlsx --model gemini-2.5-flash
```

---

## 📂 Output Folder Structure

When processing a PDF, Chemstractor outputs a structured folder containing raw extractions, classified tables, and AI summaries:

```text
[Output Directory]/
└── 📂 [paper_name]/
    ├── 📂 extract/
    │   ├── 📄 clean_[filename].pdf      # Clean copy of original PDF
    │   ├── 📄 output.md                 # Markdown parsed by Docling
    │   ├── 📄 output_clean.md           # Cleaned document content
    │   ├── 📄 log_[filename].log        # Processing timing & log output
    │   └── 📂 tables/
    │       ├── 📊 table1.csv            # Raw table CSV format
    │       └── 📄 table1.txt            # Formatted text table
    ├── 📂 categorisation/
    │   └── 📄 table1.json               # Table classification tag
    ├── 📂 interpretation/
    │   ├── 📄 flory_interpretation.json # Flory interaction parameters
    │   └── 📄 mh_interpretation.json    # Mark-Houwink parameters
    └── 📂 summary/
        ├── 📄 summary.json              # Extracted metadata & condition summary
        └── 📊 tables_summary.csv        # Tabular condition summary
```

---

File: case_studies/large_run_2/List of Mark-Houwink Parameters BOOK APPENDIX/extract/tables/csv/table1.csv
,Polymer,Solvent,Temp (0C),Kx lO2 (ml/g),a,MW range (M x 10- 3 ),Re- mark,Ref
0,Polystyrene,THF,20,1.55,0.692,,,
1,,,23,0.682,0.766,50-lO00,A,2
2,,,25,1.11,0.725,,B,3
3,,,,1.60,0.706,>3,,4
4,,,,1.17,0.725,,B,5
5,,,,1.17,0.717,,B,6
6,,,,1.25,0.707,,,7
7,,,,1.68,0.69,,,8
8,,,,1.41,0.70,,,9
9,,,,1.25,0.717,,,lO
10,,,,1.42,0.70,,,11
11,,,,1.16,0.724,,,12
12,,,,1.28,0.70,,,13
13,,,,0.609,0.768,,,14
14,,,30,1.76,0.679,,,15
15,,,,0.86,0.74,,B,16
16,,,,1.05,0.731,36-10 4,,17
17,,,,1.57,0.698,,,18
18,,,,1.05,0.731,,B,19
19,,,,1.62,0.701,,B,20
20,,,,1.112,0.723,,,21
21,,,,1.28,0.712,> 10 4,C,22
22,,,,17.1,0.428,< 10 4,,
23,,,31.15,1.25,0.717,4-1800,,23
24,,,35,1.258,0.715,,,24
25,,,,1.580,0.704,,,25
26,,,,1.60,0.703,,,26
27,,,38,1.247,0.720,,,27
28,,,40,1.90,0.68,,,28
29,,,,1.31,0.719,19.1-1110,B,29
30,,,,1.51,0.706,5.11-1030,A,
31,,benzene,25,1.13,0.73,,,30
32,,,30,1.623,0.695,5-400,,31
33,,toluene,25,1.05,0.73,,,32
34,,,,0.662,0.76,,,33
35,,,,11.4,0.470,< 9000,,34
36,,,,1.06,0.728,> 9000,,

File: case_studies/large_run_2/List of Mark-Houwink Parameters BOOK APPENDIX/extract/tables/csv/table3.csv
,Polymer,Solvent,Temp (DC),K x 10 2 (ml/g),a,MW range (M x 10- 3 ),Re- mark,Ref
0,PVC,THF,25,1.63,0.766,20-170,,4
1,,,,1.50,0.77,20-100,B,6
2,,,,7.2,0.61,27-100,,8
3,,,,4.48,0.70,,,14
4,,,,1.6,0.77,,G,64
5,,,,4.76,0.673,,,65
6,,,30,1.60,0.77,100-1000,B,5
7,,,35,1.556,0.690,,,24
8,,,,1.8,0.76,,B,66
9,,TCB,110,1.61,0.762,,,67
10,PVAc,THF,25,3.50,0.63,10-1000,B,5
11,,,,0.942,0.737,,,12
12,,,,0.51,0.791,,,68
13,,,,1.6,0.70,,,69
14,,,30,1.49,0.698,,,70
15,,,35,1.56,0.708,,,7l
16,,TCB,135,1.37,0.687,,,70
17,PMMA,THF,23,0.93,0.69,,,8
18,,,25,1.28,0.69,150-1200,,9
19,,,,0.958,0.695,,,13
20,,,,0.787,0.75,,,65
21,,,,1.48,0.677,,,72
22,,,35,1.22,0.69,,,26
23,,chloroform,25,1.47,0.714,,,73
24,,,30,0.43,0.80,,,38
25,,acetone,25,3.66,0.578,,,73
26,,MEK,25,0.71,0.72,,,38
27,,benzene,25,0.55,0.76,,,30
28,,,,4.38,0.597,,,73
29,,,30,0.52,0.76,,,74
30,,toluene,25,1.91 2.08,0.68 0.64,> 7800,,33
31,,cydohexanone,40,3.66,0.603,,,34 42
32,,DMF,,,,,E,
33,,,25,0.404,0.787,,A,75
34,,,,2.5,0.625,,B,
35,,TFE,30,0.281,0.88,,,76
36,(100% isotactic),THF,25,1.665,0.660,,,77
37,(92% iso),,,1.690,0.659,,,
38,(83% iso),,,1.7l9,0.658,,,
39,(35% iso),,,0.984,0.692,,,
40,(23% iso),,,0.9577,0.695,,,
41,(15% iso),,,0.8892,0.694,,,
42,PEMA,THF,25,1.549,0.679,,,14
43,,,,2.25,0.66,,,78
44,PBMA,THF,25,0.503,0.758,,,14
45,,MEK,25,0.613,0.7258,10 4 -2 x 10 4,,79
46,,,,0.970,0.68,,,
47,,,,,,105-7 x 105,,80

File: case_studies/large_run_2/List of Mark-Houwink Parameters BOOK APPENDIX/extract/tables/csv/table7.csv
,Polymer,Solvent,Temp (0e),K x 10 2 (ml!g),a,MW range (M x 10- 3 ),Re- mark,Ref
0,PAN,DMF,20,3.25,0.725,,,1
1,,,25,2.43,0.75,,,2
2,,,60,0.146,0.897,,A,3
3,,,,2.12,0.75,,A,4
4,PVP,DMF,60,1.85,0.646,,A,3
5,,MeOH/H 2 0 (l: 1),25,0.851,0.72,,B,5
6,P2VP,THF,25,2.23,0.66,,,6
7,,,35,3.02,0.61,,,7
8,,TFA + NaN0 3,35,0.575,0.922,,C,
9,,,,1.62,0.745,,D,
10,,,,2.57,0.651,,E,
11,,pyridine,25,0.445,0.78,,F,8
12,,NMP,80,0.88,0.73,,G,
13,,DMF,50,1.23,0.69,,H,
14,,sodium formate,25,0.25,0.93,,I,9
15,,,,0.50,0.83,,J,
16,,,,0.17,0.95,,K,
17,,see Remark,25,2.5,0.68,,L,10
18,Polyacrylamide,water,25,6.80,0.66,,,11
19,,,,1.0,0.755,40-9000,M,12
20,,,30,0.631,0.80,,,13
21,,O.lM Na 2 S0 4,25,1.94,0.70,,,14
22,,0.5M NaCI,25,1.21,0.746,,"pH9,M",15
23,,1M NaCI,,1.84,0.72,,"pH9,M",
24,NaPA,O.3N NaCl,25,1.69,0.75,,,16
25,Phenol (RN),acetone,25,4.7,1.90,"1-8, Mn",,17
26,,,30,63.1,0.28,"0.37-28,Mn",,18
27,,THF,30,73,0.28,"0.54-4.7, Mn",,
28,,DMF,25,18.0,0.51,"1-8,Mn",,17
29,,IN NaOH,,16.6,0.48,,,
30,(HO),acetone,30,8.13,0.5,"0.69-2.6,Mn",,18
31,PVPDMAEMA,LiN0 3,25,1.42,0.67,,N,19
32,PTAC 50,1M NaCI,25,5.64,0.90,,0,20
33,PTAC 100,1M NaCI,25,1.55,0.97,,0,20
34,PTMAC 50,1M NaCI,25,185,0.66,,0,20
35,PTMAC 100,1M NaCl,25,59.8,0.72,,0,20
36,PMVEMA,tris-buffer,35,3.17,0.70,,P,21
37,PDMDAAC,O.lM NaCI,30,3.5,0.62,,0,22
