Repository: ProgramPhantom/ChemistryExtract

# Chemstractor 🧪

```text
   ________                                         __             
  / ____/ /_  ___  ____ ___  _______________ ______/ /_____  _____ 
 / /   / __ \/ _ \/ __ `__ \/ ___/ ___/ ___/ __ `/ __/ __ \/ ___/ 
/ /___/ / / /  __/ / / / / (__  |__  ) /  / /_/ / /_/ /_/ / /     
\____/_/ /_/\___/_/ /_/ /_/____/____/_/   \__,_/\__/\____/_/      

           .---.
          |     |                 🧪 Chemstractor v0.1.0
          |     |                 Chemistry Table & Metadata Extraction
          |     |                 
         /       \                Powered by Docling & LLMs
        /    o    \               
       /  o     o  \              
      /_____________\             
```

**Chemstractor** is an automated pipeline and command-line tool for extracting, categorising, interpreting, and synthesising chemistry table data and metadata from scientific publications. Combining document layout parsing (**Docling**) with Large Language Models (**Google Gemini** or local **Ollama**), Chemstractor turns complex PDF literature into structured, homogenised datasets and Excel reports.

---

## ✨ Key Features

- **📄 Document Layout Extraction**: Uses **Docling** to parse PDF structures into Markdown and extract tables into CSV and formatted text files.
- **🏷️ Table Categorisation**: Automatically classifies extracted tables (e.g. reaction conditions, physical parameters, screening results) using configured LLMs.
- **📝 Metadata & Condition Summarisation**: Extracts paper metadata (title, authors, DOI) and synthesises experimental reaction parameters, yields, and formulations.
- **🔬 Parameter Interpretation**: Extracts and interprets specialised chemical coefficients, such as **Flory-Huggins** interaction parameters and **Mark-Houwink** parameters.
- **🔄 Data Combination & Homogenisation**: Standardises chemical names (solvents & polymers) across multiple papers, generates combined datasets, and plots summary diagrams (e.g., Sankey flowcharts).
- **📥 Paper Downloader**: Bulk downloads open-access research papers from **OpenAlex** via keyword or semantic search.
- **📊 Excel Reporting**: Compiles extractions into structured, multi-sheet Excel workbooks (`.xlsx`).
- **⚖️ Pipeline Validation**: Benchmark extraction accuracy against ground-truth validation datasets.

---

### 1. Prerequisites

- **Python 3.10** or higher
- **Git**
- **Ollama** *(Optional — required only for offline/local model execution)*

### 3. Environment Configuration

Create a `.env` file in the root directory to configure your API credentials for online models (Google Gemini):

```env
API_KEY=your_gemini_api_key_here
```

> [!NOTE]
> If you are using local models via Ollama (e.g. `gemma4:31b`), ensure the Ollama application or daemon is running (`ollama serve`) and pull the target model (`ollama pull gemma4:31b`).

---

## 🚀 Quick Start Tutorial

Here is a quick walkthrough showing how to download scientific papers, extract data, interpret results, and build a unified dataset.

### Step 1: Download Scientific Papers (Optional)
Fetch 5 Open Access papers on polymer solutions from OpenAlex:
```bash
python src/chemstractor/main.py download "polymer solution viscosity" --limit 5 -n test_papers
```

### Step 3: Batch Process a Folder of PDFs
Process an entire directory of PDFs into individual structured output folders:
```bash
python src/chemstractor/main.py process_all path/to/pdf_dir output_parent_dir --model gemini-2.5-flash --all
```

### Step 4: Combine & Homogenise Data Across Papers
Homogenise chemical names and aggregate parameter tables across all processed papers into an Excel workbook:
```bash
python src/chemstractor/main.py combine output_parent_dir -o report.xlsx --model gemini-2.5-flash
```

---

## 📂 Output Folder Structure

When processing a PDF, Chemstractor outputs a structured folder containing raw extractions, classified tables, and AI summaries:

```text
[Output Directory]/
└── 📂 [paper_name]/
    ├── 📂 extract/
    │   ├── 📄 clean_[filename].pdf      # Clean copy of original PDF
    │   ├── 📄 output.md                 # Markdown parsed by Docling
    │   ├── 📄 output_clean.md           # Cleaned document content
    │   ├── 📄 log_[filename].log        # Processing timing & log output
    │   └── 📂 tables/
    │       ├── 📊 table1.csv            # Raw table CSV format
    │       └── 📄 table1.txt            # Formatted text table
    ├── 📂 categorisation/
    │   └── 📄 table1.json               # Table classification tag
    ├── 📂 interpretation/
    │   ├── 📄 flory_interpretation.json # Flory interaction parameters
    │   └── 📄 mh_interpretation.json    # Mark-Houwink parameters
    └── 📂 summary/
        ├── 📄 summary.json              # Extracted metadata & condition summary
        └── 📊 tables_summary.csv        # Tabular condition summary
```

---

File: case_studies/large_run_2/combined_data_2026-07-23_21-20-25_flory_database.csv
solvent,polymer,c_value,v_value,source_paper,table_name
deuterium oxide,polyethylene oxide,-7.62,0.62,1995 - Determination of Molecular Weight Distributions for Polymers by diffusion NMR,table2
benzene-d6,polystyrene,-7.94,0.49,2021 - Solvent‐Independent Molecular Weight Determination of Polymers Based on a Truly  Universal Calibration,table2
chloroform-d,polystyrene,-7.97,0.46,2021 - Solvent‐Independent Molecular Weight Determination of Polymers Based on a Truly  Universal Calibration,table2
toluene-d8,polystyrene,-7.82,0.51,2021 - Solvent‐Independent Molecular Weight Determination of Polymers Based on a Truly  Universal Calibration,table2
tetrahydrofuran-d8,polystyrene,-8.07,0.42,2021 - Solvent‐Independent Molecular Weight Determination of Polymers Based on a Truly  Universal Calibration,table2
deuterium oxide,polyethylene oxide,-8.23,0.49,2021 - Solvent‐Independent Molecular Weight Determination of Polymers Based on a Truly  Universal Calibration,table3
methanol-d4,polyethylene oxide,-8.06,0.45,2021 - Solvent‐Independent Molecular Weight Determination of Polymers Based on a Truly  Universal Calibration,table3
acetone,polyethylene oxide,-7.94,0.41,2021 - Solvent‐Independent Molecular Weight Determination of Polymers Based on a Truly  Universal Calibration,table3
tetrahydrofuran-d8,polyethylene oxide,-7.94,0.46,2021 - Solvent‐Independent Molecular Weight Determination of Polymers Based on a Truly  Universal Calibration,table3
polyethylene oxide,polyethylene oxide,-8.04,0.45,2021 - Solvent‐Independent Molecular Weight Determination of Polymers Based on a Truly  Universal Calibration,table3
acetonitrile-d3,polyethylene oxide,-7.88,0.44,2021 - Solvent‐Independent Molecular Weight Determination of Polymers Based on a Truly  Universal Calibration,table3
deuterium oxide,polyethylene oxide,-8.327,0.4466,2021 - Solvent‐Independent Molecular Weight Determination of Polymers Based on a Truly Universal Calibration SI,table6
toluene,poly(methyl methacrylate),-8.11,0.43,2023 - A fast and efficient way of obtaining the average molecular weight of block copolymers via DOSY,table1
benzene,poly(methyl methacrylate),-7.91,0.48,2023 - A fast and efficient way of obtaining the average molecular weight of block copolymers via DOSY,table1
acetone,poly(methyl methacrylate),-7.74,0.44,2023 - A fast and efficient way of obtaining the average molecular weight of block copolymers via DOSY,table1
tetrahydrofuran,poly(methyl methacrylate),-8.02,0.43,2023 - A fast and efficient way of obtaining the average molecular weight of block copolymers via DOSY,table1
benzene,poly(butyl acrylate),-7.83,0.51,2023 - A fast and efficient way of obtaining the average molecular weight of block copolymers via DOSY,table3
acetone,poly(butyl acrylate),-7.56,0.5,2023 - A fast and efficient way of obtaining the average molecular weight of block copolymers via DOSY,table3
chloroform,poly(acrylate),-7.86,0.5,2023 - A fast and efficient way of obtaining the average molecular weight of block copolymers via DOSY,table3
water,poly(ethylene glycol) methyl ether acrylate,-8.31,0.47,2023 - A fast and efficient way of obtaining the average molecular weight of block copolymers via DOSY,table6
acetone,poly(ethylene glycol) methyl ether acrylate,-8.01,0.39,2023 - A fast and efficient way of obtaining the average molecular weight of block copolymers via DOSY,table6
tetrahydrofuran-d8,polystyrene,-7.655839673984551,0.519361,2023 - The Universal Calibration for Structure- and Solvent-Independent Molar Mass Determinations of Polymers Using Diffusion-Ordered Spectroscopy,table1
chloroform-d,polystyrene,-7.630222150689829,0.534677,2023 - The Universal Calibration for Structure- and Solvent-Independent Molar Mass Determinations of Polymers Using Diffusion-Ordered Spectroscopy,table1
benzene-d6,polystyrene,-7.718505297869414,0.5283,2023 - The Universal Calibration for Structure- and Solvent-Independent Molar Mass Determinations of Polymers Using Diffusion-Ordered Spectroscopy,table1
toluene-d8,polystyrene,-7.6700776226075575,0.531065,2023 - The Universal Calibration for Structure- and Solvent-Independent Molar Mass Determinations of Polymers Using Diffusion-Ordered Spectroscopy,table1
dichloromethane,polystyrene,-7.56166654250548,0.521453,2023 - The Universal Calibration for Structure- and Solvent-Independent Molar Mass Determinations of Polymers Using Diffusion-Ordered Spectroscopy,table1
acetone,polystyrene,-7.679147780168245,0.452089,2023 - The Universal Calibration for Structure- and Solvent-Independent Molar Mass Determinations of Polymers Using Diffusion-Ordered Spectroscopy,table1
methanol-d4,polyethylene oxide,-7.843617451027789,0.504105,2023 - The Universal Calibration for Structure- and Solvent-Independent Molar Mass Determinations of Polymers Using Diffusion-Ordered Spectroscopy,table1
deuterium oxide,polyethylene oxide,-8.101177771017927,0.512155,2023 - The Universal Calibration for Structure- and Solvent-Independent Molar Mass Determinations of Polymers Using Diffusion-Ordered Spectroscopy,table1
acetonitrile-d3,polyethylene oxide,-7.590203777049215,0.515853,2023 - The Universal Calibration for Structure- and Solvent-Independent Molar Mass Determinations of Polymers Using Diffusion-Ordered Spectroscopy,table1
acetone,polyethylene oxide,-7.673502333065918,0.474477,2023 - The Universal Calibration for Structure- and Solvent-Independent Molar Mass Determinations of Polymers Using Diffusion-Ordered Spectroscopy,table1
tetrahydrofuran-d8,poly(methyl methacrylate),-7.61465473895388,0.517608,2023 - The Universal Calibration for Structure- and Solvent-Independent Molar Mass Determinations of Polymers Using Diffusion-Ordered Spectroscopy,table1
chloroform-d,poly(methyl methacrylate),-7.579851091223765,0.543219,2023 - The Universal Calibration for Structure- and Solvent-Independent Molar Mass Determinations of Polymers Using Diffusion-Ordered Spectroscopy,table1
benzene-d6,poly(methyl methacrylate),-7.683956229316216,0.530394,2023 - The Universal Calibration for Structure- and Solvent-Independent Molar Mass Determinations of Polymers Using Diffusion-Ordered Spectroscopy,table1
dichloromethane,poly(methyl methacrylate),-7.48967889681907,0.53678,2023 - The Universal Calibration for Structure- and Solvent-Independent Molar Mass Determinations of Polymers Using Diffusion-Ordered Spectroscopy,table1
dimethyl sulfoxide,poly(methyl methacrylate),-8.505773029599105,0.444236,2023 - The Universal Calibration for Structure- and Solvent-Independent Molar Mass Determinations of Polymers Using Diffusion-Ordered Spectroscopy,table1
tetrahydrofuran-d8,polystyrene,-7.497627511688311,0.5604,2024 - Molar Mass Determination for Small and Large Molecules Using Diffusion-Ordered Spectroscopy - SI,table8
benzene-d6,polystyrene,-7.594397544790686,0.56041,2024 - Molar Mass Determination for Small and Large Molecules Using Diffusion-Ordered Spectroscopy - SI,table8
chloroform-d,polystyrene,-7.523371224817643,0.56239,2024 - Molar Mass Determination for Small and Large Molecules Using Diffusion-Ordered Spectroscopy - SI,table8
dichloromethane,polystyrene,-7.406713932979542,0.56162,2024 - Molar Mass Determination for Small and Large Molecules Using Diffusion-Ordered Spectroscopy - SI,table8
toluene-d8,polystyrene,-7.670073559204548,0.53106,2024 - Molar Mass Determination for Small and Large Molecules Using Diffusion-Ordered Spectroscopy - SI,table8
acetone,polystyrene,-7.679147780168245,0.45209,2024 - Molar Mass Determination for Small and Large Molecules Using Diffusion-Ordered Spectroscopy - SI,table8
tetrahydrofuran-d8,poly(methyl methacrylate),-7.434234799547848,0.5624,2024 - Molar Mass Determination for Small and Large Molecules Using Diffusion-Ordered Spectroscopy - SI,table8
benzene-d6,poly(methyl methacrylate),-7.528356300958614,0.56913,2024 - Molar Mass Determination for Small and Large Molecules Using Diffusion-Ordered Spectroscopy - SI,table8
chloroform-d,poly(methyl methacrylate),-7.416619835412931,0.58372,2024 - Molar Mass Determination for Small and Large Molecules Using Diffusion-Ordered Spectroscopy - SI,table8
dichloromethane,poly(methyl methacrylate),-7.285687008705199,0.58736,2024 - Molar Mass Determination for Small and Large Molecules Using Diffusion-Ordered Spectroscopy - SI,table8
dimethyl sulfoxide-d6,poly(methyl methacrylate),-8.505775813083098,0.44424,2024 - Molar Mass Determination for Small and Large Molecules Using Diffusion-Ordered Spectroscopy - SI,table8
tetrahydrofuran-d8,polyimide,-7.330497165895657,0.60811,2024 - Molar Mass Determination for Small and Large Molecules Using Diffusion-Ordered Spectroscopy - SI,table8
benzene-d6,polyimide,-7.388584736177106,0.61614,2024 - Molar Mass Determination for Small and Large Molecules Using Diffusion-Ordered Spectroscopy - SI,table8
chloroform-d,polyimide,-7.298285260295005,0.62721,2024 - Molar Mass Determination for Small and Large Molecules Using Diffusion-Ordered Spectroscopy - SI,table8
dichloromethane,polyimide,-7.380124391499957,0.57317,2024 - Molar Mass Determination for Small and Large Molecules Using Diffusion-Ordered Spectroscopy - SI,table8
tetrahydrofuran-d8,poly(2-vinylpyridine),-7.739952475004678,0.5049,2024 - Molar Mass Determination for Small and Large Molecules Using Diffusion-Ordered Spectroscopy - SI,table8
benzene-d6,poly(2-vinylpyridine),-7.903646240006705,0.48883,2024 - Molar Mass Determination for Small and Large Molecules Using Diffusion-Ordered Spectroscopy - SI,table8
chloroform-d,poly(2-vinylpyridine),-7.577590743390301,0.48883,2024 - Molar Mass Determination for Small and Large Molecules Using Diffusion-Ordered Spectroscopy - SI,table8
dichloromethane,poly(2-vinylpyridine),-7.9471137647436185,0.53396,2024 - Molar Mass Determination for Small and Large Molecules Using Diffusion-Ordered Spectroscopy - SI,table8
tetrahydrofuran-d8,polyethylene oxide,-7.478914244084677,0.58062,2024 - Molar Mass Determination for Small and Large Molecules Using Diffusion-Ordered Spectroscopy - SI,table9
acetonitrile-d3,polyethylene oxide,-7.281913705216908,0.59613,2024 - Molar Mass Determination for Small and Large Molecules Using Diffusion-Ordered Spectroscopy - SI,table9
deuterium oxide,polyethylene oxide,-7.877194537152556,0.5723,2024 - Molar Mass Determination for Small and Large Molecules Using Diffusion-Ordered Spectroscopy - SI,table9
methanol-d4,polyethylene oxide,-7.591607379866639,0.57021,2024 - Molar Mass Determination for Small and Large Molecules Using Diffusion-Ordered Spectroscopy - SI,table9
acetone,polyethylene oxide,-7.6735002852749625,0.47448,2024 - Molar Mass Determination for Small and Large Molecules Using Diffusion-Ordered Spectroscopy - SI,table9
benzene-d6,poly(methyl methacrylate),-7.696566333993796,0.52734,2024 - Molar Mass Determination for Small and Large Molecules Using Diffusion-Ordered Spectroscopy - SI,table10
benzene-d6,poly(methyl methacrylate),-7.623331814189471,0.52996,2024 - Molar Mass Determination for Small and Large Molecules Using Diffusion-Ordered Spectroscopy - SI,table10
benzene-d6,poly(methyl methacrylate),-7.58838029403677,0.52552,2024 - Molar Mass Determination for Small and Large Molecules Using Diffusion-Ordered Spectroscopy - SI,table10
benzene-d6,poly(methyl methacrylate),-7.512607063941288,0.53221,2024 - Molar Mass Determination for Small and Large Molecules Using Diffusion-Ordered Spectroscopy - SI,table10
benzene-d6,poly(methyl methacrylate),-7.5343643794466715,0.51415,2024 - Molar Mass Determination for Small and Large Molecules Using Diffusion-Ordered Spectroscopy - SI,table10
benzene-d6,poly(methyl methacrylate),-7.486103513077076,0.51461,2024 - Molar Mass Determination for Small and Large Molecules Using Diffusion-Ordered Spectroscopy - SI,table10
deuterium oxide,polyethylene oxide,-7.877194537152556,0.5723,2024 - Molar Mass Determination for Small and Large Molecules Using Diffusion-Ordered Spectroscopy - SI,table10
deuterium oxide,polyethylene oxide,-7.842301520724484,0.55987,2024 - Molar Mass Determination for Small and Large Molecules Using Diffusion-Ordered Spectroscopy - SI,table10
deuterium oxide,polyethylene oxide,-7.717785866937665,0.56339,2024 - Molar Mass Determination for Small and Large Molecules Using Diffusion-Ordered Spectroscopy - SI,table10
deuterium oxide,polyethylene oxide,-7.625031813700766,0.55747,2024 - Molar Mass Determination for Small and Large Molecules Using Diffusion-Ordered Spectroscopy - SI,table10
deuterium oxide,polyethylene oxide,-7.556330296503602,0.55169,2024 - Molar Mass Determination for Small and Large Molecules Using Diffusion-Ordered Spectroscopy - SI,table10
