Repository: ProgramPhantom/ChemistryExtract

# Chemstractor 🧪

```text
   ________                                         __             
  / ____/ /_  ___  ____ ___  _______________ ______/ /_____  _____ 
 / /   / __ \/ _ \/ __ `__ \/ ___/ ___/ ___/ __ `/ __/ __ \/ ___/ 
/ /___/ / / /  __/ / / / / (__  |__  ) /  / /_/ / /_/ /_/ / /     
\____/_/ /_/\___/_/ /_/ /_/____/____/_/   \__,_/\__/\____/_/      

           .---.
          |     |                 🧪 Chemstractor v0.1.0
          |     |                 Chemistry Table & Metadata Extraction
          |     |                 
         /       \                Powered by Docling & LLMs
        /    o    \               
       /  o     o  \              
      /_____________\             
```

**Chemstractor** is an automated pipeline and command-line tool for extracting, categorising, interpreting, and synthesising chemistry table data and metadata from scientific publications. Combining document layout parsing (**Docling**) with Large Language Models (**Google Gemini** or local **Ollama**), Chemstractor turns complex PDF literature into structured, homogenised datasets and Excel reports.

---

## ✨ Key Features

- **📄 Document Layout Extraction**: Uses **Docling** to parse PDF structures into Markdown and extract tables into CSV and formatted text files.
- **🏷️ Table Categorisation**: Automatically classifies extracted tables (e.g. reaction conditions, physical parameters, screening results) using configured LLMs.
- **📝 Metadata & Condition Summarisation**: Extracts paper metadata (title, authors, DOI) and synthesises experimental reaction parameters, yields, and formulations.
- **🔬 Parameter Interpretation**: Extracts and interprets specialised chemical coefficients, such as **Flory-Huggins** interaction parameters and **Mark-Houwink** parameters.
- **🔄 Data Combination & Homogenisation**: Standardises chemical names (solvents & polymers) across multiple papers, generates combined datasets, and plots summary diagrams (e.g., Sankey flowcharts).
- **📥 Paper Downloader**: Bulk downloads open-access research papers from **OpenAlex** via keyword or semantic search.
- **📊 Excel Reporting**: Compiles extractions into structured, multi-sheet Excel workbooks (`.xlsx`).
- **⚖️ Pipeline Validation**: Benchmark extraction accuracy against ground-truth validation datasets.

---

### 1. Prerequisites

- **Python 3.10** or higher
- **Git**
- **Ollama** *(Optional — required only for offline/local model execution)*

### 3. Environment Configuration

Create a `.env` file in the root directory to configure your API credentials for online models (Google Gemini):

```env
API_KEY=your_gemini_api_key_here
```

> [!NOTE]
> If you are using local models via Ollama (e.g. `gemma4:31b`), ensure the Ollama application or daemon is running (`ollama serve`) and pull the target model (`ollama pull gemma4:31b`).

---

## 🚀 Quick Start Tutorial

Here is a quick walkthrough showing how to download scientific papers, extract data, interpret results, and build a unified dataset.

### Step 1: Download Scientific Papers (Optional)
Fetch 5 Open Access papers on polymer solutions from OpenAlex:
```bash
python src/chemstractor/main.py download "polymer solution viscosity" --limit 5 -n test_papers
```

### Step 3: Batch Process a Folder of PDFs
Process an entire directory of PDFs into individual structured output folders:
```bash
python src/chemstractor/main.py process_all path/to/pdf_dir output_parent_dir --model gemini-2.5-flash --all
```

### Step 4: Combine & Homogenise Data Across Papers
Homogenise chemical names and aggregate parameter tables across all processed papers into an Excel workbook:
```bash
python src/chemstractor/main.py combine output_parent_dir -o report.xlsx --model gemini-2.5-flash
```

---

## 📂 Output Folder Structure

When processing a PDF, Chemstractor outputs a structured folder containing raw extractions, classified tables, and AI summaries:

```text
[Output Directory]/
└── 📂 [paper_name]/
    ├── 📂 extract/
    │   ├── 📄 clean_[filename].pdf      # Clean copy of original PDF
    │   ├── 📄 output.md                 # Markdown parsed by Docling
    │   ├── 📄 output_clean.md           # Cleaned document content
    │   ├── 📄 log_[filename].log        # Processing timing & log output
    │   └── 📂 tables/
    │       ├── 📊 table1.csv            # Raw table CSV format
    │       └── 📄 table1.txt            # Formatted text table
    ├── 📂 categorisation/
    │   └── 📄 table1.json               # Table classification tag
    ├── 📂 interpretation/
    │   ├── 📄 flory_interpretation.json # Flory interaction parameters
    │   └── 📄 mh_interpretation.json    # Mark-Houwink parameters
    └── 📂 summary/
        ├── 📄 summary.json              # Extracted metadata & condition summary
        └── 📊 tables_summary.csv        # Tabular condition summary
```

---

File: outputs/2026-07-23_10-39-54/2019 - Quantitative Studies of Block Copolymers and Their Containing Homopolymer Components by Diffusion Ordered Spectroscopy/extract/tables/csv/table4.csv
,Copolymer- M w [g mol - 1 ] SEC-NMR,D copol [ × 10 - 10 m 2 s - 1 ] (DOSY) Biexponential fit,D homopol [ × 10 - 10 m 2 s - 1 ] (DOSY) Biexponential fit,M w copol [g mol - 1 ] (DOSY) Biexponential fit,M w homopol [g mol - 1 ] (DOSY) Biexponential fit,X wt copol (DOSY) Biexponential fit,X wt homopol (DOSY) Biexponential fit
0,SM1-48900,0.698,1.189,52 830,25 450,0.746,0.254
1,SM2-87200,0.381,0.607,102 950,58 450,0.451,0.549
2,SM3-85700,0.356,0.524,111 100,68 790,0.233,0.767
3,SM4-105400 aromatics,0.371,0.537,105 890,66 870,0.566,0.434
4,SM4-105400 OCH 3,0.373,0.669,105 310,52 410,0.689,0.311
5,SM5-147300,0.262,0.426,155 780,86 550,0.475,0.525
6,SM6-155400 aromatics,0.295,0.685,136 520,51 050,0.829,0.171
7,SM6-155400 OCH 3,0.286,0.565,141 420,63 270,0.757,0.243
8,IM1-5430,2.674,4.534,6060,2300,0.816,0.184
9,IM2-56500,0.608,1.225,61 470,21 800,0.771,0.229
10,IM3-118300,0.393,2.266,99 500,7570,0.887,0.113

File: outputs/2026-07-23_10-39-54/2019 - Quantitative Studies of Block Copolymers and Their Containing Homopolymer Components by Diffusion Ordered Spectroscopy/extract/tables/csv/table5.csv
,Copolymer- M w [g mol - 1 ]SEC-NMR.Copolymer- M w [g mol - 1 ]SEC-NMR,D copol [ × 10 - 10 m 2 s - 1 ] (DOSY) Exponential fit.D copol [ × 10 - 10 m 2 s - 1 ] (DOSY) Exponential fit,D homopol [ × 10 - 10 m 2 s - 1 ] (DOSY) Biexponential fit.D homopol [ × 10 - 10 m 2 s - 1 ] (DOSY) Biexponential fit,M w copol [g mol - 1 ] (DOSY) M w homopol [g mol - 1 ] (DOSY).Exponential fit,M w copol [g mol - 1 ] (DOSY) M w homopol [g mol - 1 ] (DOSY).Biexponential fit,X wt copol (DOSY) Biexponential fit.X wt copol (DOSY) Biexponential fit,X wt homopol (DOSY) Biexponential fit.X wt homopol (DOSY) Biexponential fit
0,SM1-48900,0.735,1.554,49 900,15 680,0.885,0.115
1,SM2-87200,0.447,0.886,86 290,38 350,0.854,0.146
2,SM3-85700,0.445,0.703,86 790,49 600,0.835,0.165
3,SM4-105400 a),0.372,0.665,105 600,52 780,0.683,0.317
4,SM5-147300,0.299,0.562,134 410,63 590,0.800,0.200
5,SM6-155400 a),0.290,0.602,138 930,58 920,0.793,0.207
6,IM1-5430,2.612,4.126,6330,2700,0.738,0.262
7,IM2-56500,0.608,1.225,61 470,21 790,0.771,0.229
8,IM3-118300,0.400,2.882,97 460,5010,0.903,0.097
