Repository: ProgramPhantom/ChemistryExtract

# Chemstractor 🧪

```text
   ________                                         __             
  / ____/ /_  ___  ____ ___  _______________ ______/ /_____  _____ 
 / /   / __ \/ _ \/ __ `__ \/ ___/ ___/ ___/ __ `/ __/ __ \/ ___/ 
/ /___/ / / /  __/ / / / / (__  |__  ) /  / /_/ / /_/ /_/ / /     
\____/_/ /_/\___/_/ /_/ /_/____/____/_/   \__,_/\__/\____/_/      

           .---.
          |     |                 🧪 Chemstractor v0.1.0
          |     |                 Chemistry Table & Metadata Extraction
          |     |                 
         /       \                Powered by Docling & LLMs
        /    o    \               
       /  o     o  \              
      /_____________\             
```

**Chemstractor** is an automated pipeline and command-line tool for extracting, categorising, interpreting, and synthesising chemistry table data and metadata from scientific publications. Combining document layout parsing (**Docling**) with Large Language Models (**Google Gemini** or local **Ollama**), Chemstractor turns complex PDF literature into structured, homogenised datasets and Excel reports.

---

## ✨ Key Features

- **📄 Document Layout Extraction**: Uses **Docling** to parse PDF structures into Markdown and extract tables into CSV and formatted text files.
- **🏷️ Table Categorisation**: Automatically classifies extracted tables (e.g. reaction conditions, physical parameters, screening results) using configured LLMs.
- **📝 Metadata & Condition Summarisation**: Extracts paper metadata (title, authors, DOI) and synthesises experimental reaction parameters, yields, and formulations.
- **🔬 Parameter Interpretation**: Extracts and interprets specialised chemical coefficients, such as **Flory-Huggins** interaction parameters and **Mark-Houwink** parameters.
- **🔄 Data Combination & Homogenisation**: Standardises chemical names (solvents & polymers) across multiple papers, generates combined datasets, and plots summary diagrams (e.g., Sankey flowcharts).
- **📥 Paper Downloader**: Bulk downloads open-access research papers from **OpenAlex** via keyword or semantic search.
- **📊 Excel Reporting**: Compiles extractions into structured, multi-sheet Excel workbooks (`.xlsx`).
- **⚖️ Pipeline Validation**: Benchmark extraction accuracy against ground-truth validation datasets.

---

### 1. Prerequisites

- **Python 3.10** or higher
- **Git**
- **Ollama** *(Optional — required only for offline/local model execution)*

### 3. Environment Configuration

Create a `.env` file in the root directory to configure your API credentials for online models (Google Gemini):

```env
API_KEY=your_gemini_api_key_here
```

> [!NOTE]
> If you are using local models via Ollama (e.g. `gemma4:31b`), ensure the Ollama application or daemon is running (`ollama serve`) and pull the target model (`ollama pull gemma4:31b`).

---

## 🚀 Quick Start Tutorial

Here is a quick walkthrough showing how to download scientific papers, extract data, interpret results, and build a unified dataset.

### Step 1: Download Scientific Papers (Optional)
Fetch 5 Open Access papers on polymer solutions from OpenAlex:
```bash
python src/chemstractor/main.py download "polymer solution viscosity" --limit 5 -n test_papers
```

### Step 3: Batch Process a Folder of PDFs
Process an entire directory of PDFs into individual structured output folders:
```bash
python src/chemstractor/main.py process_all path/to/pdf_dir output_parent_dir --model gemini-2.5-flash --all
```

### Step 4: Combine & Homogenise Data Across Papers
Homogenise chemical names and aggregate parameter tables across all processed papers into an Excel workbook:
```bash
python src/chemstractor/main.py combine output_parent_dir -o report.xlsx --model gemini-2.5-flash
```

---

## 📂 Output Folder Structure

When processing a PDF, Chemstractor outputs a structured folder containing raw extractions, classified tables, and AI summaries:

```text
[Output Directory]/
└── 📂 [paper_name]/
    ├── 📂 extract/
    │   ├── 📄 clean_[filename].pdf      # Clean copy of original PDF
    │   ├── 📄 output.md                 # Markdown parsed by Docling
    │   ├── 📄 output_clean.md           # Cleaned document content
    │   ├── 📄 log_[filename].log        # Processing timing & log output
    │   └── 📂 tables/
    │       ├── 📊 table1.csv            # Raw table CSV format
    │       └── 📄 table1.txt            # Formatted text table
    ├── 📂 categorisation/
    │   └── 📄 table1.json               # Table classification tag
    ├── 📂 interpretation/
    │   ├── 📄 flory_interpretation.json # Flory interaction parameters
    │   └── 📄 mh_interpretation.json    # Mark-Houwink parameters
    └── 📂 summary/
        ├── 📄 summary.json              # Extracted metadata & condition summary
        └── 📊 tables_summary.csv        # Tabular condition summary
```

---

File: outputs/2026-07-23_14-48-00/2019 - Quantitative Studies of Block Copolymers and Their Containing Homopolymer Components by Diffusion Ordered Spectroscopy/extract/tables/csv/table2.csv
,M w / M w [g mol - 1 ] Manufacturer,Composition (weighed),Composition A / B (DOSY) Equation (4),D 1 / D 2 [ × 10 - 10 m 2 s - 1 ] (DOSY) Equation (4),M w1 / M w2 [g mol - 1 ] (DOSY) Equation (2)
0,1920/27500,0.25/0.75,0.26/0.74,4.67/1.15,2140/26 980
1,1920/27500,0.33/0.67,0.33/0.67,4.63/1.17,2170/26 250
2,1920/27500,0.49/0.51,0.49/0.51,4.72/1.20,2100/25 060
3,1920/27500,0.67/0.33,0.65/0.35,4.90/1.27,1960/22 520
4,1920/27500,0.75/0.25,0.75/0.25,4.86/1.24,1990/23 600
5,1920/51500,0.51/0.49,0.50/0.50,4.71/0.77,2100/44 640
6,5620/51500,0.49/0.51,0.51/0.49,2.69/0.74,5820/46 530
7,12500/51500,0.49/0.51,0.50/0.50,1.77/0.74,12 330/46 630
8,27500/51500,0.49/0.51,0.44/0.56,1.13/0.70,27 730/49 650
